Repository: abhishekgoswami92/MeltViscosityReg

File: data/Offline/M12.csv
Point No.,Angular Frequency,Complex Viscosity,Storage Modulus,Loss Modulus,Loss Factor,Shear Strain,Shear Stress,Torque
,,,,,,,,
,[rad/s],[Pa·s],[Pa],[Pa],[1],[%],[Pa],[mN·m]
1,628,156.08,72938,65483,0.898,1,980.6,4.5127
2,496,167.9,63535,53790,0.847,0.994,827.15,3.8065
3,391,184.83,55575,46325,0.834,1,723.81,3.3309
4,309,206.85,48841,41242,0.844,1.01,643.63,2.9619
5,244,232.08,42609,37296,0.875,1.01,569.8,2.6222
6,193,260.55,36913,34006,0.921,1,503.08,2.3151
7,152,292.58,31974,30944,0.968,0.997,443.8,2.0423
8,120,326.88,27402,28099,1.025,0.997,391.5,1.8016
9,94.8,364.12,23354,25416,1.088,0.998,344.3,1.5844
10,74.8,404.53,19802,22901,1.157,1,302.99,1.3943
11,59.1,447.79,16693,20528,1.23,1,264.83,1.2187
12,46.6,493.67,13980,18300,1.309,1,230.48,1.0607
13,36.8,541.57,11622,16210,1.395,1,199.48,0.91797
14,29.1,591.34,9588.5,14272,1.488,1,171.9,0.79108
15,23,642.48,7849.1,12487,1.591,1,147.42,0.67842
16,18.1,694.34,6371.2,10852,1.703,1,125.78,0.57883
17,14.3,746.69,5130.9,9371.4,1.826,1,106.81,0.49152
18,11.3,798.98,4097.7,8042.1,1.963,1,90.251,0.41533
19,8.92,850.73,3246.6,6857.8,2.112,1,75.881,0.3492
20,7.04,901.23,2548.9,5811.5,2.28,1,63.471,0.29209
21,5.56,950.39,1986.3,4895.8,2.465,1,52.842,0.24318
22,4.39,997.39,1534.8,4099.6,2.671,1,43.777,0.20146
23,3.47,1042,1175.9,3413.6,2.903,1,36.1,0.16613
24,2.74,1082.6,893.15,2823.9,3.162,1,29.614,0.13628
25,2.16,1119.7,672.62,2322.8,3.453,1,24.181,0.11128
26,1.71,1152.6,501.66,1900.3,3.788,1,19.653,0.090441
27,1.35,1181,370.91,1546,4.168,1,15.898,0.073162
28,1.06,1204.4,272.42,1250.8,4.592,1,12.801,0.05891
29,0.839,1222.4,197.21,1006.6,5.104,1,10.257,0.047202
30,0.662,1237.4,143.27,807.13,5.634,1,8.1975,0.037725
31,0.523,1245,102.3,643.09,6.286,1,6.5118,0.029967
32,0.413,1250.4,72.905,511.16,7.011,1,5.1632,0.023761
33,0.326,1253,51.496,405.24,7.869,1,4.0849,0.018799
34,0.257,1250.5,36.116,319.82,8.855,1,3.2185,0.014811
35,0.203,1243.2,25.308,251.36,9.932,1,2.5264,0.011626
36,0.16,1235.9,17.177,197.53,11.5,1,1.9827,0.0091244
37,0.127,1221.2,11.373,154.26,13.564,1,1.5468,0.0071182
38,0.1,1205.5,8.12,120.28,14.813,1,1.2055,0.0055478

File: data/Offline/M12_1.csv
Point No.,Angular Frequency,Complex Viscosity,Storage Modulus,Loss Modulus,Loss Factor,Shear Strain,Shear Stress,Torque
,,,,,,,,
,[rad/s],[Pa·s],[Pa],[Pa],[1],[%],[Pa],[mN·m]
1,628,153.66,73066,63039,0.863,1,965.29,4.4422
2,496,167.86,64010,53188,0.831,0.994,826.9,3.8053
3,391,186.7,56289,46611,0.828,1,731.12,3.3646
4,309,210.08,49615,41876,0.844,1.01,653.68,3.0082
5,244,236.6,43377,38092,0.878,1.01,580.83,2.6729
6,193,266.16,37621,34832,0.926,1,514.02,2.3655
7,152,299.34,32594,31781,0.975,0.997,454.04,2.0895
8,120,334.42,27902,28874,1.035,0.997,400.51,1.8431
9,94.8,372.23,23728,26115,1.101,0.998,351.97,1.6198
10,74.8,413.1,20070,23516,1.172,1,309.41,1.4239
11,59.1,456.51,16862,21053,1.249,1,269.99,1.2425
12,46.6,502.22,14064,18736,1.332,1,234.47,1.079
13,36.8,549.56,11633,16563,1.424,1,202.42,0.93151
14,29.1,598.17,9541,14542,1.524,1,173.88,0.80021
15,23,647.52,7756.1,12680,1.635,1,148.58,0.68374
16,18.1,697.14,6249.4,10981,1.757,0.999,126.28,0.58115
17,14.3,746.65,4991.6,9445.8,1.892,1,106.8,0.49148
18,11.3,795.55,3951,8072,2.043,1,89.862,0.41354
19,8.92,843.15,3098.8,6851.6,2.211,1,75.203,0.34608
20,7.04,889.39,2410,5780.2,2.398,1,62.637,0.28825
21,5.56,933.57,1857.9,4845.9,2.608,1,51.906,0.23887
22,4.39,975.66,1420.3,4039.8,2.844,1,42.823,0.19707
23,3.47,1015.8,1077.9,3350.7,3.109,1,35.193,0.16196
24,2.74,1051.7,809.71,2760.8,3.41,1,28.767,0.13239
25,2.16,1084.2,602.54,2262.8,3.755,1,23.415,0.10775
26,1.71,1111.2,444.62,1842,4.143,1,18.947,0.087194
27,1.35,1134.3,325.25,1492.1,4.587,1,15.27,0.070272
28,1.06,1152.6,235.25,1202.2,5.111,1,12.25,0.056374
29,0.839,1168,169.52,965.3,5.694,1,9.8004,0.045101
30,0.662,1178.6,121.12,771.33,6.368,1,7.8093,0.035938
31,0.523,1182,85.687,612.27,7.145,1,6.1801,0.028441
32,0.413,1187.1,59.708,486.53,8.149,1,4.9018,0.022558
33,0.326,1188.1,41.487,385.12,9.283,1,3.8728,0.017822
34,0.257,1184.9,28.457,303.66,10.671,0.999,3.0481,0.014027
35,0.203,1169.5,19.666,236.83,12.043,1,2.3765,0.010937
36,0.16,1168.5,14.288,186.93,13.082,1,1.8758,0.0086321
37,0.127,1149.5,9.3901,145.29,15.473,1,1.4559,0.0067
38,0.1,1136.8,6.2766,113.51,18.084,1,1.1368,0.0052315

File: data/Offline/M12_1_M3_10.csv
Point No.,Angular Frequency,Complex Viscosity,Storage Modulus,Loss Modulus,Loss Factor,Shear Strain,Shear Stress,Torque
,,,,,,,,
,[rad/s],[Pa·s],[Pa],[Pa],[1],[%],[Pa],[mN·m]
1,628,131.48,61777,54788,0.887,1,825.99,3.8012
2,496,141.2,53713,44900,0.836,0.994,695.75,3.2018
3,391,155.6,47030,38706,0.823,1,609.28,2.8039
4,309,174.12,41359,34425,0.832,1.01,541.78,2.4933
5,244,195.34,36092,31127,0.862,1.01,480.05,2.2092
6,193,219.3,31317,28351,0.905,1,423.53,1.9491
7,152,245.79,27038,25810,0.955,0.997,372.85,1.7158
8,120,274.32,23146,23434,1.012,0.998,328.59,1.5121
9,94.8,305.4,19710,21204,1.076,0.997,288.76,1.3289
10,74.8,339.08,16698,19109,1.144,0.998,253.28,1.1656
11,59.1,375.25,14065,17140,1.219,1,221.86,1.021
12,46.6,413.59,11769,15288,1.299,1,193.08,0.88856
13,36.8,453.62,9773.9,13549,1.386,1,167.1,0.76898
14,29.1,495.09,8053.6,11932,1.482,1,143.93,0.66235
15,23,537.67,6582.3,10441,1.586,1,123.38,0.56778
16,18.1,580.99,5336.6,9077.1,1.701,1,105.25,0.48437
17,14.3,624.49,4290.4,7838.2,1.827,1,89.331,0.4111
18,11.3,667.87,3419.5,6725.3,1.967,1,75.442,0.34718
19,8.92,710.79,2703.4,5734,2.121,1,63.398,0.29175
20,7.04,752.54,2118.8,4856.9,2.292,1,52.996,0.24389
21,5.56,793.13,1647.5,4089.7,2.482,1,44.096,0.20293
22,4.39,831.83,1268.8,3423.3,2.698,1,36.51,0.16802
23,3.47,868.94,970.44,2850.3,2.937,1,30.106,0.13854
24,2.74,903.79,736.5,2360.2,3.205,1,24.722,0.11377
25,2.16,934.92,552.8,1942.1,3.513,1,20.191,0.092917
26,1.71,962.81,412.85,1589,3.849,1,16.416,0.075548
27,1.35,987.91,305.41,1294.4,4.238,1,13.299,0.061202
28,1.06,1008.8,223.44,1048.7,4.693,1,10.722,0.049341
29,0.839,1025.7,162.79,845.17,5.192,1,8.6069,0.039608
30,0.662,1037.7,117.17,677.43,5.781,1,6.8748,0.031638
31,0.523,1048.8,83.343,542.21,6.506,1,5.4858,0.025245
32,0.413,1052.4,59.788,430.46,7.2,1,4.3459,0.02
33,0.326,1058.5,42.13,342.5,8.129,1,3.4508,0.01588
34,0.257,1060.3,29.332,271.33,9.25,1,2.7291,0.012559
35,0.203,1058.3,20.672,214.06,10.355,1,2.1506,0.009897
36,0.16,1058.2,14.121,169.18,11.98,1,1.6976,0.0078123
37,0.127,1053.6,9.8486,133.09,13.514,1,1.3345,0.0061414
38,0.1,1047.9,6.7513,104.58,15.49,1,1.0479,0.0048225

File: data/Offline/M12_1_M3_15.csv
Point No.,Angular Frequency,Complex Viscosity,Storage Modulus,Loss Modulus,Loss Factor,Shear Strain,Shear Stress,Torque
,,,,,,,,
,[rad/s],[Pa·s],[Pa],[Pa],[1],[%],[Pa],[mN·m]
1,628,170.26,83001,67407,0.812,1,1069.7,4.9225
2,496,187.51,73436,57012,0.776,0.993,923.31,4.249
3,391,210.31,65179,50290,0.772,1,823.47,3.7896
4,309,238.28,57916,45477,0.785,1.01,741.42,3.412
5,244,270.15,51068,41673,0.816,1.01,662.62,3.0493
6,193,305.86,44696,38387,0.859,1,592,2.7244
7,152,346.27,39088,35289,0.903,0.997,525.22,2.4171
8,120,389.62,33810,32332,0.956,0.997,466.61,2.1473
9,94.8,436.97,29078,29500,1.014,0.998,413.31,1.902
10,74.8,488.49,24871,26795,1.077,1,365.96,1.6841
11,59.1,544.09,21152,24209,1.145,1,322.02,1.4819
12,46.6,602.89,17847,21735,1.218,1,281.35,1.2948
13,36.8,664.7,14945,19388,1.297,1,244.8,1.1266
14,29.1,729.13,12416,17185,1.384,1,211.95,0.97538
15,23,795.6,10229,15130,1.479,1,182.55,0.84008
16,18.1,863.43,8356.8,13230,1.583,0.999,156.41,0.71977
17,14.3,931.98,6768.8,11490,1.697,1,133.31,0.61348
18,11.3,1000.6,5434.7,9911,1.824,1,113.02,0.52013
19,8.92,1069,4327.7,8495,1.963,1,95.348,0.43879
20,7.04,1136.2,3416.7,7234.2,2.117,1,80.024,0.36826
21,5.56,1202,2676.3,6123,2.288,1,66.837,0.30758
22,4.39,1266.3,2079.7,5153.8,2.478,1,55.58,0.25578
23,3.47,1327.9,1601.4,4313.6,2.694,1,46.007,0.21172
24,2.74,1385.9,1223.5,3588.5,2.933,1,37.908,0.17445
25,2.16,1439.7,927.13,2968,3.201,1,31.09,0.14308
26,1.71,1487.3,694.59,2439.2,3.512,1,25.358,0.1167
27,1.35,1529.4,516.56,1993,3.858,1,20.587,0.094738
28,1.06,1564.4,379.98,1618.8,4.26,1,16.626,0.076512
29,0.839,1593.2,277.77,1307.7,4.708,1,13.368,0.061519
30,0.662,1616,201.46,1051.5,5.219,1,10.706,0.049266
31,0.523,1629.2,144.03,839.87,5.831,1,8.5212,0.039214
32,0.413,1638.6,102.41,668.85,6.531,1,6.7665,0.031139
33,0.326,1644.3,72.126,531.2,7.365,1,5.3607,0.02467
34,0.257,1643.7,51.043,419.97,8.228,1,4.2306,0.019469
35,0.203,1639.6,35.744,331.26,9.268,1,3.3321,0.015334
36,0.16,1633.5,24.328,260.94,10.726,1,2.6212,0.012063
37,0.127,1622.8,17.304,204.82,11.837,1,2.0554,0.0094587
38,0.1,1606.8,11.803,160.25,13.577,1,1.6067,0.007394

File: data/Offline/M12_1_M3_20.csv
Point No.,Angular Frequency,Complex Viscosity,Storage Modulus,Loss Modulus,Loss Factor,Shear Strain,Shear Stress,Torque
,,,,,,,,
,[rad/s],[Pa·s],[Pa],[Pa],[1],[%],[Pa],[mN·m]
1,628,159.69,79290,61405,0.774,1,1003.2,4.6166
2,496,178.33,70545,53304,0.756,0.993,877.95,4.0403
3,391,201.36,62720,47735,0.761,1,788.24,3.6274
4,309,228.85,55757,43510,0.78,1.01,712.11,3.2771
5,244,259.83,49159,40030,0.814,1.01,637.48,2.9336
6,193,294.3,43005,36938,0.859,1,569.49,2.6208
7,152,333.31,37613,33982,0.903,0.997,505.59,2.3267
8,120,374.65,32503,31098,0.957,0.997,448.68,2.0648
9,94.8,419.84,27935,28347,1.015,0.998,397.06,1.8272
10,74.8,469.04,23882,25726,1.077,1,351.35,1.6169
11,59.1,522.03,20294,23228,1.145,1,308.9,1.4215
12,46.6,578.32,17131,20840,1.216,1,269.91,1.2421
13,36.8,637.62,14355,18584,1.295,1,234.83,1.0807
14,29.1,699.38,11934,16466,1.38,1,203.31,0.9356
15,23,763.21,9843.1,14494,1.472,1,175.12,0.80591
16,18.1,828.7,8054.8,12676,1.574,1,150.12,0.69083
17,14.3,895.24,6539.9,11014,1.684,1,128.05,0.58929
18,11.3,962.58,5268.4,9512.5,1.806,1,108.73,0.50037
19,8.92,1029.8,4209.3,8163.5,1.939,1,91.856,0.42272
20,7.04,1097.1,3339.5,6966.1,2.086,1,77.27,0.35559
21,5.56,1163.5,2628.3,5909.8,2.249,1,64.692,0.29771
22,4.39,1228.7,2052,4987.3,2.43,1,53.933,0.2482
23,3.47,1291.5,1589.3,4183.5,2.632,1,44.746,0.20592
24,2.74,1351.2,1222.5,3488.5,2.854,1,36.961,0.17009
25,2.16,1406.4,930.52,2891.5,3.107,1,30.372,0.13977
26,1.71,1457,702.27,2383.2,3.394,1,24.842,0.11432
27,1.35,1502.3,525.93,1952.9,3.713,1,20.222,0.093061
28,1.06,1544.5,390.79,1594.4,4.08,1,16.415,0.075539
29,0.839,1579.2,286.48,1293.8,4.516,1,13.251,0.060979
30,0.662,1609.3,210.42,1045.2,4.967,1,10.661,0.049063
31,0.523,1634.4,152.02,841.21,5.533,1,8.5483,0.039339
32,0.413,1656.3,110.99,674.9,6.081,1,6.8397,0.031476
33,0.326,1666.4,78.147,537.61,6.879,1,5.4326,0.025001
34,0.257,1678.9,55.623,428.53,7.704,1,4.3212,0.019886
35,0.203,1684.7,37.819,340.25,8.997,1,3.4235,0.015755
36,0.16,1688.5,27.155,269.54,9.926,1,2.709,0.012467
37,0.127,1680.1,18.21,212.03,11.644,1,2.1281,0.0097934
38,0.1,1686.3,13.496,168.09,12.454,1,1.6863,0.0077603

File: data/Offline/M12_1_M3_25.csv
Point No.,Angular Frequency,Complex Viscosity,Storage Modulus,Loss Modulus,Loss Factor,Shear Strain,Shear Stress,Torque
,,,,,,,,
,[rad/s],[Pa·s],[Pa],[Pa],[1],[%],[Pa],[mN·m]
1,628,155.57,75501,62000,0.821,1,977.38,4.4978
2,496,168.12,65626,51390,0.783,0.994,828.13,3.811
3,391,186.57,57756,44696,0.774,1,730.57,3.3621
4,309,210.11,51100,40066,0.784,1.01,653.74,3.0085
5,244,237.29,44933,36508,0.812,1.01,582.46,2.6805
6,193,268.06,39268,33531,0.854,1,518.2,2.3847
7,152,303.02,34312,30763,0.897,0.997,459.64,2.1153
8,120,340.47,29645,28147,0.949,0.997,407.77,1.8765
9,94.8,381.39,25472,25657,1.007,0.998,360.65,1.6597
10,74.8,426.11,21779,23294,1.07,1,319.15,1.4687
11,59.1,474.16,18508,21032,1.136,1,280.45,1.2906
12,46.6,525.33,15622,18881,1.209,1,245.23,1.1286
13,36.8,579.16,13086,16844,1.287,1,213.31,0.98165
14,29.1,635.23,10875,14930,1.373,1,184.66,0.8498
15,23,693.1,8962.8,13146,1.467,1,159.04,0.73191
16,18.1,752.41,7327,11501,1.57,1,136.3,0.62727
17,14.3,812.6,5942.1,9994.2,1.682,1,116.24,0.53492
18,11.3,873.08,4777,8628.8,1.806,1,98.621,0.45385
19,8.92,933.38,3808.9,7402.1,1.943,1,83.254,0.38313
20,7.04,992.76,3008.8,6309.7,2.097,1,69.918,0.32176
21,5.56,1051,2360.4,5344.4,2.264,1,58.434,0.26891
22,4.39,1106.2,1832.7,4495.8,2.453,1,48.553,0.22344
23,3.47,1159.8,1411.7,3762.8,2.665,1,40.183,0.18492
24,2.74,1210.1,1078.8,3129.8,2.901,1,33.1,0.15233
25,2.16,1256.1,817.76,2586.8,3.163,1,27.126,0.12483
26,1.71,1297.2,612.87,2125.3,3.468,1,22.117,0.10178
27,1.35,1333.2,455.26,1736.1,3.813,1,17.946,0.082587
28,1.06,1365.2,336.9,1411.3,4.189,1,14.509,0.066768
29,0.839,1392.1,245.99,1142,4.642,1,11.681,0.053756
30,0.662,1431.8,183.68,930.59,5.066,1,9.4847,0.043648
31,0.523,1426.1,130.01,734.46,5.649,1,7.4591,0.034326
32,0.413,1438.5,91.594,586.93,6.408,1,5.9403,0.027337
33,0.326,1440.3,64.354,465.14,7.228,1,4.6957,0.021609
34,0.257,1442.6,46.568,368.37,7.91,1,3.713,0.017087
35,0.203,1430.8,32.762,288.89,8.818,1,2.9074,0.01338
36,0.16,1424.5,22.26,227.46,10.218,1,2.2855,0.010518
37,0.127,1419.8,15.422,179.18,11.618,1,1.7984,0.0082762
38,0.1,1411,10.521,140.71,13.374,1,1.411,0.0064935

File: data/Offline/M12_1_M3_30.csv
Point No.,Angular Frequency,Complex Viscosity,Storage Modulus,Loss Modulus,Loss Factor,Shear Strain,Shear Stress,Torque
,,,,,,,,
,[rad/s],[Pa·s],[Pa],[Pa],[1],[%],[Pa],[mN·m]
1,628,164.45,79440,65989,0.831,1,1033.1,4.7542
2,496,183.29,71331,56303,0.789,0.994,902.99,4.1555
3,391,206.99,63809,49932,0.783,1,810.72,3.7309
4,309,235.2,56886,45247,0.795,1.01,731.84,3.3679
5,244,266.67,50152,41450,0.826,1.01,654.06,3.0099
6,193,301.95,43899,38157,0.869,1,584.34,2.6891
7,152,341.34,38329,35010,0.913,0.997,517.77,2.3827
8,120,383.1,33061,31980,0.967,0.997,458.81,2.1114
9,94.8,428.7,28362,29104,1.026,0.998,405.48,1.866
10,74.8,478.47,24209,26385,1.09,1,358.43,1.6495
11,59.1,532.16,20543,23804,1.159,1,314.92,1.4492
12,46.6,589.09,17310,21343,1.233,1,274.93,1.2652
13,36.8,648.9,14472,19018,1.314,1,238.98,1.0998
14,29.1,711.33,12007,16841,1.403,1,206.78,0.95157
15,23,775.84,9882.8,14816,1.499,1,178.02,0.81922
16,18.1,841.84,8066.6,12950,1.605,1,152.5,0.70178
17,14.3,908.82,6531,11245,1.722,1,130,0.59823
18,11.3,976.57,5246.6,9704.6,1.85,1,110.31,0.50765
19,8.92,1043.7,4176.8,8318.6,1.992,1,93.094,0.42841
20,7.04,1110,3298.7,7085.9,2.148,1,78.177,0.35976
21,5.56,1174.8,2583,5998.1,2.322,1,65.317,0.30059
22,4.39,1236.8,2003,5045,2.519,1,54.284,0.24981
23,3.47,1296.5,1542.4,4219.4,2.736,1,44.918,0.20671
24,2.74,1353,1177.9,3508.8,2.979,1,37.008,0.17031
25,2.16,1405.2,893.29,2900.5,3.247,1,30.345,0.13965
26,1.71,1452,670.15,2383.5,3.557,1,24.756,0.11392
27,1.35,1494.4,499.79,1948.8,3.899,1,20.116,0.092573
28,1.06,1531.7,369.24,1585.6,4.294,1,16.278,0.074912
29,0.839,1562.1,269.42,1282.8,4.761,1,13.107,0.060318
30,0.662,1585.5,196.54,1031.8,5.25,1,10.503,0.048334
31,0.523,1602.8,141.31,826.31,5.847,1,8.3831,0.038579
32,0.413,1610.6,101.02,657.35,6.507,1,6.6507,0.030606
33,0.326,1620.2,72.253,523.25,7.242,1,5.2822,0.024308
34,0.257,1626.6,51.163,415.53,8.122,1,4.1867,0.019267
35,0.203,1626.1,35.274,328.55,9.314,1,3.3044,0.015206
36,0.16,1619.9,25.143,258.67,10.288,1,2.5989,0.01196
37,0.127,1616.9,16.924,204.1,12.059,1,2.048,0.0094246
38,0.1,1601.9,11.902,159.75,13.422,1,1.6019,0.0073721

File: data/Offline/M12_1_M3_5.csv
Point No.,Angular Frequency,Complex Viscosity,Storage Modulus,Loss Modulus,Loss Factor,Shear Strain,Shear Stress,Torque
,,,,,,,,
,[rad/s],[Pa·s],[Pa],[Pa],[1],[%],[Pa],[mN·m]
1,628,147.27,69663,60829,0.873,1,925.19,4.2577
2,496,159.27,60070,51255,0.853,0.994,784.73,3.6113
3,391,175.29,52214,44516,0.853,1,686.45,3.159
4,309,196.13,45707,39807,0.871,1.01,610.27,2.8084
5,244,219.93,39743,36053,0.907,1.01,540.08,2.4854
6,193,246.65,34353,32822,0.955,1,476.2,2.1915
7,152,276.45,29611,29847,1.008,0.997,419.33,1.9297
8,120,308.38,25293,27041,1.069,0.997,369.34,1.6997
9,94.8,342.97,21481,24404,1.136,0.997,324.28,1.4923
10,74.8,380.22,18137,21926,1.209,0.999,284.38,1.3087
11,59.1,419.97,15219,19599,1.288,1,248.32,1.1428
12,46.6,461.75,12679,17413,1.373,1,215.61,0.99223
13,36.8,505.27,10483,15375,1.467,1,186.11,0.85648
14,29.1,550.2,8599.8,13490,1.569,1,159.94,0.73604
15,23,596.2,6998.6,11762,1.681,1,136.8,0.62954
16,18.1,642.69,5647.7,10187,1.804,1,116.43,0.53579
17,14.3,689.6,4520.9,8770.6,1.94,1,98.642,0.45394
18,11.3,736.33,3588.7,7504.1,2.091,1,83.174,0.38276
19,8.92,782.53,2826.4,6381.3,2.258,1,69.797,0.3212
20,7.04,827.57,2206.2,5393.4,2.445,1,58.281,0.26821
21,5.56,871.45,1708.1,4533.4,2.654,1,48.451,0.22297
22,4.39,913.83,1313.1,3789.7,2.886,1,40.109,0.18458
23,3.47,954.3,1000.4,3151.8,3.151,1,33.063,0.15215
24,2.74,992.27,756.59,2607,3.446,1,27.142,0.1249
25,2.16,1027.3,567.08,2145,3.783,1,22.185,0.10209
26,1.71,1059.4,421.93,1756.5,4.163,1,18.064,0.083127
27,1.35,1089.4,311.13,1433.2,4.607,1,14.665,0.067489
28,1.06,1114.7,227.14,1162.8,5.119,1,11.847,0.054519
29,0.839,1137.9,165.57,940.4,5.68,1,9.5484,0.043941
30,0.662,1156.9,119.02,757.16,6.361,1,7.6644,0.035271
31,0.523,1171.8,85.475,606.91,7.1,1,6.129,0.028205
32,0.413,1183.7,60.359,485.06,8.036,1,4.8881,0.022495
33,0.326,1193.6,43.215,386.74,8.949,1,3.8915,0.017908
34,0.257,1199.2,29.809,307.22,10.306,1,3.0866,0.014205
35,0.203,1203.3,20.708,243.64,11.765,1,2.4452,0.011253
36,0.16,1199.5,14.634,191.89,13.112,1,1.9244,0.0088562
37,0.127,1197,8.7715,151.36,17.256,1,1.5162,0.0069774
38,0.1,1188.8,6.8041,118.69,17.444,1,1.1888,0.005471

File: data/Offline/M12_2.csv
Point No.,Angular Frequency,Complex Viscosity,Storage Modulus,Loss Modulus,Loss Factor,Shear Strain,Shear Stress,Torque
,,,,,,,,
,[rad/s],[Pa·s],[Pa],[Pa],[1],[%],[Pa],[mN·m]
1,628,127.81,61198,51936,0.849,1,802.94,3.6951
2,496,140.82,54025,44230,0.819,0.994,693.76,3.1927
3,391,157.1,47546,39001,0.82,1,615.05,2.8304
4,309,177.02,41929,35137,0.838,1.01,550.81,2.5348
5,244,199.37,36635,32003,0.874,1.01,489.95,2.2547
6,193,224.39,31810,29263,0.92,1,433.34,1.9942
7,152,252.19,27511,26723,0.971,0.997,382.55,1.7605
8,120,281.44,23527,24256,1.031,0.998,337.1,1.5513
9,94.8,313.06,19998,21926,1.096,0.997,296,1.3622
10,74.8,347.1,16899,19729,1.168,0.998,259.31,1.1933
11,59.1,383.49,14193,17663,1.245,1,226.75,1.0435
12,46.6,421.82,11837,15719,1.328,1,196.94,0.90633
13,36.8,461.67,9794.9,13898,1.419,1,170.06,0.78263
14,29.1,502.62,8035.3,12207,1.519,1,146.12,0.67242
15,23,544.09,6532.3,10646,1.63,1,124.85,0.57455
16,18.1,585.78,5262.1,9220.8,1.752,1,106.12,0.48837
17,14.3,627.07,4198,7929.9,1.889,1,89.701,0.4128
18,11.3,667.34,3315.1,6770.8,2.042,1,75.381,0.3469
19,8.92,705.82,2590.3,5737.4,2.215,1,62.954,0.28971
20,7.04,742.1,2002,4826.6,2.411,1,52.262,0.24051
21,5.56,776,1533.4,4032.2,2.63,1,43.144,0.19855
22,4.39,806.8,1160,3345.6,2.884,1,35.412,0.16296
23,3.47,834.45,869.55,2757.6,3.171,1,28.911,0.13305
24,2.74,860.72,647.42,2263.9,3.497,1,23.545,0.10835
25,2.16,883.95,478.4,1848.3,3.863,1,19.09,0.087853
26,1.71,902,348.45,1498.1,4.299,1,15.38,0.070776
27,1.35,917.41,251.43,1209.2,4.809,1,12.349,0.05683
28,1.06,929.47,181.48,971.08,5.351,1,9.8779,0.045458
29,0.839,936.15,126.99,775.22,6.105,1,7.8549,0.036148
30,0.662,938,89.692,614.91,6.856,1,6.2138,0.028596
31,0.523,938.27,61.199,486.92,7.956,1,4.9075,0.022584
32,0.413,935.52,43.663,383.84,8.791,1,3.8631,0.017778
33,0.326,933.96,28.842,303.12,10.51,1,3.0449,0.014012
34,0.257,928.99,19.531,238.31,12.202,1,2.3911,0.011004
35,0.203,920.4,13.637,186.54,13.678,1,1.8703,0.0086072
36,0.16,910.58,9.5772,145.77,15.221,1,1.4609,0.0067229
37,0.127,893.23,5.4752,113.01,20.64,1,1.1314,0.0052066
38,0.1,878.98,3.5963,87.824,24.421,1,0.87899,0.004045

File: data/Offline/M12_2_M3_10.csv
Point No.,Angular Frequency,Complex Viscosity,Storage Modulus,Loss Modulus,Loss Factor,Shear Strain,Shear Stress,Torque
,,,,,,,,
,[rad/s],[Pa·s],[Pa],[Pa],[1],[%],[Pa],[mN·m]
1,628,148.11,68011,63450,0.933,1,930.41,4.2817
2,496,159,59224,52030,0.879,0.994,783.22,3.6043
3,391,173.88,51442,44566,0.866,1,680.8,3.133
4,309,193.57,44937,39485,0.879,1.01,602.31,2.7718
5,244,216.22,38965,35566,0.913,1.01,531.11,2.4442
6,193,241.86,33594,32281,0.961,1,466.97,2.149
7,152,270.22,28852,29265,1.014,0.997,409.88,1.8862
8,120,300.7,24554,26470,1.078,0.998,360.15,1.6574
9,94.8,333.56,20769,23843,1.148,0.997,315.39,1.4514
10,74.8,368.91,17467,21382,1.224,0.999,275.81,1.2693
11,59.1,406.4,14593,19070,1.307,1,240.31,1.1059
12,46.6,445.89,12109,16912,1.397,1,208.22,0.95822
13,36.8,486.76,9968.2,14900,1.495,1,179.3,0.82514
14,29.1,528.71,8137.8,13042,1.603,1,153.69,0.70729
15,23,571.19,6585.6,11338,1.722,1,131.06,0.60315
16,18.1,613.77,5282.4,9789.6,1.853,1,111.19,0.51167
17,14.3,656.02,4197.9,8395.8,2,1,93.838,0.43184
18,11.3,697.36,3305.8,7150.7,2.163,1,78.771,0.3625
19,8.92,737.75,2579.6,6053,2.347,1,65.802,0.30282
20,7.04,776.45,1996,5089.9,2.55,1,54.681,0.25164
21,5.56,813.58,1531.2,4255.7,2.779,1,45.233,0.20816
22,4.39,848.62,1163.3,3538.2,3.041,1,37.247,0.17141
23,3.47,881.18,876.59,2924.8,3.337,1,30.53,0.1405
24,2.74,910.66,654.05,2403.9,3.675,1,24.91,0.11463
25,2.16,936.45,483.56,1963.9,4.061,1,20.224,0.093069
26,1.71,959.03,354.25,1596.5,4.507,1,16.352,0.075252
27,1.35,977.4,257.11,1290.5,5.019,1,13.158,0.060551
28,1.06,993.07,185.5,1039.1,5.601,1,10.554,0.048571
29,0.839,1006.1,132.3,833.81,6.302,1,8.4418,0.038849
30,0.662,1014.5,94.131,665.48,7.07,1,6.7206,0.030928
31,0.523,1020.9,65.755,529.88,8.058,1,5.3393,0.024571
32,0.413,1023.1,45.669,420,9.197,1,4.2248,0.019442
33,0.326,1027.2,31.616,333.38,10.544,1,3.3487,0.015411
34,0.257,1027.9,21.949,263.66,12.013,1,2.6458,0.012176
35,0.203,1024.2,14.979,207.58,13.858,1,2.0813,0.0095778
36,0.16,1021.3,10.31,163.53,15.861,1,1.6386,0.0075405
37,0.127,1016.6,6.8619,128.58,18.739,1,1.2877,0.0059258
38,0.1,1012.8,4.9628,101.16,20.384,1,1.0128,0.004661

File: data/Offline/M12_2_M3_15.csv
Point No.,Angular Frequency,Complex Viscosity,Storage Modulus,Loss Modulus,Loss Factor,Shear Strain,Shear Stress,Torque
,,,,,,,,
,[rad/s],[Pa·s],[Pa],[Pa],[1],[%],[Pa],[mN·m]
1,628,162.92,78084,66113,0.847,1,1023.5,4.71
2,496,177.91,68398,55698,0.814,0.993,876.07,4.0316
3,391,197.74,59997,48905,0.815,1,774.21,3.5629
4,309,222.11,52723,43953,0.834,1.01,691.04,3.1801
5,244,249.82,45991,40003,0.87,1.01,613.1,2.8215
6,193,280.94,39849,36615,0.919,1,542.91,2.4985
7,152,315.78,34502,33406,0.968,0.997,478.99,2.2043
8,120,352.97,29546,30384,1.028,0.997,422.72,1.9453
9,94.8,393.31,25155,27518,1.094,0.998,371.93,1.7116
10,74.8,437.09,21304,24823,1.165,1,327.4,1.5067
11,59.1,483.82,17930,22265,1.242,1,286.19,1.317
12,46.6,533.1,14979,19851,1.325,1,248.85,1.1452
13,36.8,584.31,12412,17579,1.416,1,215.21,0.99037
14,29.1,637.1,10199,15464,1.516,1,185.2,0.85228
15,23,691.14,8310.1,13515,1.626,1,158.58,0.72979
16,18.1,745.96,6713.9,11735,1.748,0.999,135.13,0.62184
17,14.3,801.29,5380,10125,1.882,1,114.61,0.52745
18,11.3,855.65,4269.9,8671.7,2.031,1,96.651,0.44478
19,8.92,909.19,3358.4,7380.6,2.198,1,81.094,0.37319
20,7.04,961.86,2620.8,6245.2,2.383,1,67.741,0.31174
21,5.56,1012.3,2027.2,5249.9,2.59,1,56.285,0.25902
22,4.39,1059.9,1551.5,4385.4,2.827,1,46.52,0.21408
23,3.47,1104.6,1177.5,3642,3.093,1,38.27,0.17612
24,2.74,1145.9,886.33,3006.8,3.392,1,31.343,0.14424
25,2.16,1183.1,662.34,2468,3.726,1,25.551,0.11759
26,1.71,1215.7,488.38,2014.6,4.125,1,20.729,0.095393
27,1.35,1245.7,358.08,1638.3,4.575,1,16.769,0.077169
28,1.06,1268.8,260.14,1323.3,5.087,1,13.485,0.062056
29,0.839,1291.2,187.38,1067.2,5.695,1,10.834,0.049858
30,0.662,1306.1,134.18,854.81,6.371,1,8.6524,0.039818
31,0.523,1317.4,95.961,682.34,7.111,1,6.8935,0.031723
32,0.413,1326.3,66.701,543.62,8.15,1,5.477,0.025205
33,0.326,1327.6,46.412,430.34,9.272,1,4.3283,0.019919
34,0.257,1325.6,33.637,339.53,10.094,1,3.4119,0.015701
35,0.203,1329,22.587,269.11,11.915,1,2.7006,0.012428
36,0.16,1325.3,15.952,212.02,13.291,1,2.1262,0.0097847
37,0.127,1313.9,10.381,166.1,16,1,1.6642,0.0076588
38,0.1,1303.7,7.3511,130.16,17.707,1,1.3037,0.0059997

File: data/Offline/M12_2_M3_20.csv
Point No.,Angular Frequency,Complex Viscosity,Storage Modulus,Loss Modulus,Loss Factor,Shear Strain,Shear Stress,Torque
,,,,,,,,
,[rad/s],[Pa·s],[Pa],[Pa],[1],[%],[Pa],[mN·m]
1,628,168.27,81185,67647,0.833,1,1057.1,4.8648
2,496,185.3,71901,57190,0.795,0.993,912.42,4.1989
3,391,207.09,63552,50325,0.792,1,810.84,3.7314
4,309,233.68,56160,45401,0.808,1.01,727.02,3.3457
5,244,263.68,49217,41432,0.842,1.01,646.83,2.9767
6,193,297.36,42835,38029,0.888,1,575.17,2.6469
7,152,335.2,37240,34813,0.935,0.997,508.43,2.3398
8,120,375.59,32019,31757,0.992,0.997,449.79,2.0699
9,94.8,419.51,27373,28847,1.054,0.998,396.77,1.8259
10,74.8,467.35,23285,26099,1.121,1,350.09,1.6111
11,59.1,518.54,19680,23482,1.193,1,306.83,1.412
12,46.6,572.86,16522,21003,1.271,1,267.37,1.2304
13,36.8,629.53,13758,18661,1.356,1,231.85,1.067
14,29.1,688.26,11363,16473,1.45,1,200.07,0.92069
15,23,749.01,9313.8,14453,1.552,1,171.86,0.79087
16,18.1,811.22,7573.7,12601,1.664,0.999,146.95,0.67624
17,14.3,874.2,6106.9,10917,1.788,1,125.04,0.57544
18,11.3,936.36,4876.7,9386.6,1.925,1,105.77,0.48674
19,8.92,998.44,3863.3,8023.1,2.077,1,89.057,0.40983
20,7.04,1059.1,3032.8,6812.8,2.246,1,74.589,0.34325
21,5.56,1117.9,2361.3,5748.7,2.435,1,62.158,0.28605
22,4.39,1174.1,1821.4,4820.3,2.646,1,51.532,0.23715
23,3.47,1227.6,1392.4,4019.5,2.887,1,42.532,0.19573
24,2.74,1276.4,1054.3,3329,3.158,1,34.914,0.16067
25,2.16,1322,791.94,2743.3,3.464,1,28.55,0.13139
26,1.71,1361.4,589.76,2245.2,3.807,1,23.212,0.10682
27,1.35,1396.2,433.29,1829.1,4.221,1,18.796,0.086499
28,1.06,1426.1,317.81,1482.1,4.663,1,15.157,0.069752
29,0.839,1448.8,230.35,1193.7,5.182,1,12.157,0.055945
30,0.662,1470.6,166.06,959.97,5.781,1,9.7417,0.044831
31,0.523,1482.3,117.89,766.28,6.5,1,7.7577,0.0357
32,0.413,1491.4,82.75,610.26,7.375,1,6.1584,0.02834
33,0.326,1495.9,58.599,484.15,8.262,1,4.8768,0.022443
34,0.257,1494,41.426,382.31,9.229,1,3.8455,0.017697
35,0.203,1490,28.201,301.47,10.69,1,3.0279,0.013934
36,0.16,1486.9,19.324,237.76,12.304,1,2.3855,0.010978
37,0.127,1473.4,12.812,186.18,14.531,1,1.8662,0.0085884
38,0.1,1458.2,8.899,145.54,16.355,1,1.4582,0.0067104

File: data/Offline/M12_2_M3_25.csv
Point No.,Angular Frequency,Complex Viscosity,Storage Modulus,Loss Modulus,Loss Factor,Shear Strain,Shear Stress,Torque
,,,,,,,,
,[rad/s],[Pa·s],[Pa],[Pa],[1],[%],[Pa],[mN·m]
1,628,157.05,74145,65039,0.877,1,986.6,4.5403
2,496,173.04,65909,54922,0.833,0.994,852.41,3.9227
3,391,194.01,58599,48306,0.824,1,759.76,3.4964
4,309,219.77,52129,43537,0.835,1.01,683.83,3.147
5,244,248.83,45895,39743,0.866,1.01,610.65,2.8102
6,193,281.13,40030,36472,0.911,1,543.36,2.5005
7,152,317.57,34889,33395,0.957,0.997,481.68,2.2167
8,120,356.5,30061,30472,1.014,0.997,426.95,1.9648
9,94.8,398.9,25743,27697,1.076,0.998,377.22,1.7359
10,74.8,444.69,21902,25057,1.144,1,333.09,1.5329
11,59.1,493.49,18506,22533,1.218,1,291.93,1.3434
12,46.6,545.03,15518,20140,1.298,1,254.41,1.1708
13,36.8,598.78,12906,17881,1.385,1,220.53,1.0149
14,29.1,654.63,10649,15776,1.481,1,190.29,0.87572
15,23,711.92,8714.1,13826,1.587,1,163.35,0.75173
16,18.1,770.62,7073.1,12043,1.703,0.999,139.59,0.6424
17,14.3,829.67,5691.7,10418,1.83,1,118.68,0.54614
18,11.3,888.61,4539.5,8953.2,1.972,1,100.37,0.46192
19,8.92,947.12,3590.6,7646,2.129,1,84.478,0.38876
20,7.04,1004.6,2815.2,6489.2,2.305,1,70.75,0.32559
21,5.56,1060.2,2188.9,5472.5,2.5,1,58.95,0.27128
22,4.39,1113.2,1686.1,4585.4,2.719,1,48.859,0.22485
23,3.47,1164.7,1289,3824.2,2.967,1,40.351,0.18569
24,2.74,1211.8,975.36,3168.5,3.249,1,33.148,0.15255
25,2.16,1254.6,733.17,2608.8,3.558,1,27.095,0.12469
26,1.71,1293.5,545.21,2137.3,3.92,1,22.055,0.10149
27,1.35,1329.7,402.48,1744.3,4.334,1,17.899,0.082372
28,1.06,1360.5,294.37,1415.7,4.809,1,14.459,0.066539
29,0.839,1386.6,214.36,1143.6,5.335,1,11.635,0.053543
30,0.662,1407.6,155.17,919.53,5.926,1,9.325,0.042913
31,0.523,1422,110.26,735.55,6.671,1,7.4377,0.034228
32,0.413,1433.9,78.517,586.87,7.474,1,5.921,0.027248
33,0.326,1441,55.446,466.5,8.414,1,4.6978,0.021619
34,0.257,1450.8,38.801,371.41,9.572,1,3.7343,0.017185
35,0.203,1454.5,26.29,294.4,11.198,1,2.9557,0.013602
36,0.16,1454.8,18.725,232.64,12.424,1,2.334,0.010741
37,0.127,1447.7,13.28,182.89,13.772,1,1.8337,0.0084385
38,0.1,1440.2,9.2109,143.72,15.603,1,1.4402,0.0066276

File: data/Offline/M12_2_M3_30.csv
Point No.,Angular Frequency,Complex Viscosity,Storage Modulus,Loss Modulus,Loss Factor,Shear Strain,Shear Stress,Torque
,,,,,,,,
,[rad/s],[Pa·s],[Pa],[Pa],[1],[%],[Pa],[mN·m]
1,628,160.57,82376,58159,0.706,1,1008.7,4.6422
2,496,182.36,73402,52793,0.719,0.993,897.87,4.132
3,391,208.14,65441,48534,0.742,1,814.91,3.7502
4,309,238.34,58373,44921,0.77,1.01,741.54,3.4125
5,244,272.01,51649,41676,0.807,1.01,667.09,3.0699
6,193,309.33,45344,38659,0.853,1,598.83,2.7558
7,152,352.2,39885,35752,0.896,0.997,534.21,2.4584
8,120,397.21,34608,32815,0.948,0.997,475.69,2.1891
9,94.8,446.5,29860,29997,1.005,0.998,422.35,1.9436
10,74.8,500.19,25615,27298,1.066,1,374.73,1.7245
11,59.1,558.39,21850,24721,1.131,1,330.46,1.5208
12,46.6,620.33,18507,22246,1.202,1,289.47,1.3321
13,36.8,685.92,15561,19900,1.279,1,252.61,1.1625
14,29.1,754.73,12985,17691,1.362,1,219.38,1.0096
15,23,825.95,10746,15621,1.454,1,189.51,0.87212
16,18.1,899.73,8826.7,13711,1.553,0.999,162.98,0.75003
17,14.3,974.8,7189.8,11952,1.662,1,139.43,0.64166
18,11.3,1051.2,5811.9,10356,1.782,1,118.74,0.54644
19,8.92,1128.2,4659.5,8918,1.914,1,100.63,0.4631
20,7.04,1205.2,3706.2,7634.1,2.06,1,84.881,0.39062
21,5.56,1280.8,2922.6,6492.7,2.222,1,71.215,0.32773
22,4.39,1355.1,2287.1,5490.1,2.4,1,59.478,0.27371
23,3.47,1427.5,1774.6,4617,2.602,1,49.456,0.22759
24,2.74,1495.9,1365.9,3857.6,2.824,1,40.917,0.1883
25,2.16,1560.4,1042.2,3204.9,3.075,1,33.698,0.15508
26,1.71,1620.3,787,2648.4,3.365,1,27.627,0.12714
27,1.35,1675.1,591.96,2176,3.676,1,22.549,0.10377
28,1.06,1724.7,440.28,1779.5,4.042,1,18.33,0.084354
29,0.839,1767.2,324.42,1447,4.46,1,14.828,0.068238
30,0.662,1806.5,238.53,1172.8,4.917,1,11.967,0.055073
31,0.523,1834.6,172.12,943.99,5.484,1,9.5953,0.044157
32,0.413,1859.9,124.83,757.82,6.071,1,7.6803,0.035344
33,0.326,1880.1,89.422,606.4,6.781,1,6.1295,0.028208
34,0.257,1895.9,63.449,483.84,7.626,1,4.8799,0.022457
35,0.203,1909.7,44.699,385.49,8.624,1,3.8807,0.017859
36,0.16,1908.9,31.516,304.62,9.666,1,3.0625,0.014093
37,0.127,1914.4,21.718,241.51,11.12,1,2.4248,0.011159
38,0.1,1899.2,15.29,189.31,12.381,1,1.8993,0.0087403

File: data/Offline/M12_2_M3_5.csv
Point No.,Angular Frequency,Complex Viscosity,Storage Modulus,Loss Modulus,Loss Factor,Shear Strain,Shear Stress,Torque
,,,,,,,,
,[rad/s],[Pa·s],[Pa],[Pa],[1],[%],[Pa],[mN·m]
1,628,153.73,73238,62897,0.859,1,965.77,4.4444
2,496,169.25,64565,53603,0.83,0.994,833.85,3.8373
3,391,189.42,57092,47308,0.829,1,741.76,3.4135
4,309,213.94,50516,42658,0.844,1.01,665.68,3.0634
5,244,241.41,44258,38865,0.878,1.01,592.55,2.7269
6,193,271.93,38453,35570,0.925,1,525.33,2.4175
7,152,305.75,33318,32436,0.974,0.997,463.78,2.1343
8,120,341.23,28504,29430,1.032,0.997,408.67,1.8807
9,94.8,379.65,24245,26596,1.097,0.998,359,1.6521
10,74.8,421.3,20518,23940,1.167,1,315.56,1.4522
11,59.1,465.68,17255,21433,1.242,1,275.43,1.2675
12,46.6,512.66,14413,19083,1.324,1,239.34,1.1014
13,36.8,561.76,11950,16888,1.413,1,206.9,0.95215
14,29.1,612.35,9823.9,14849,1.512,1,178.01,0.81918
15,23,664.01,8007.3,12970,1.62,1,152.36,0.70115
16,18.1,716.47,6472.7,11257,1.739,1,129.79,0.59727
17,14.3,769.08,5186,9705.9,1.872,1,110.01,0.50625
18,11.3,821.09,4117,8311.8,2.019,1,92.747,0.42682
19,8.92,872.27,3240.1,7072.7,2.183,1,77.801,0.35804
20,7.04,921.5,2525.3,5977,2.367,1,64.898,0.29866
21,5.56,968.64,1950.6,5019.1,2.573,1,53.856,0.24784
22,4.39,1013,1491.2,4188.4,2.809,1,44.462,0.20461
23,3.47,1054.7,1130.9,3475.2,3.073,1,36.54,0.16816
24,2.74,1091.9,849.14,2863.9,3.373,1,29.868,0.13745
25,2.16,1124.6,630.73,2345.6,3.719,1,24.287,0.11177
26,1.71,1152.7,465.04,1909.8,4.107,1,19.655,0.090451
27,1.35,1175.5,338.16,1546,4.572,1,15.824,0.072822
28,1.06,1195.2,244.06,1246.7,5.108,1,12.703,0.058457
29,0.839,1209.1,174.75,999.4,5.719,1,10.145,0.046686
30,0.662,1216.7,123.97,796.46,6.424,1,8.0601,0.037092
31,0.523,1222.1,87.878,633.14,7.205,1,6.396,0.029434
32,0.413,1224.4,61.614,501.83,8.145,1,5.056,0.023267
33,0.326,1222.7,42.488,396.36,9.329,1,3.9863,0.018345
34,0.257,1219.7,28.525,312.65,10.96,1,3.1395,0.014448
35,0.203,1212.1,19.586,245.54,12.536,1,2.4632,0.011335
36,0.16,1200.6,13.874,192.11,13.847,1,1.9261,0.0088638
37,0.127,1187.4,9.1425,150.13,16.421,1,1.5041,0.0069216
38,0.1,1176.7,6.2377,117.5,18.837,1,1.1767,0.005415

File: data/Offline/M12_3.csv
Point No.,Angular Frequency,Complex Viscosity,Storage Modulus,Loss Modulus,Loss Factor,Shear Strain,Shear Stress,Torque
,,,,,,,,
,[rad/s],[Pa·s],[Pa],[Pa],[1],[%],[Pa],[mN·m]
1,628,149.78,69304,63593,0.918,1,940.96,4.3303
2,496,157.99,58696,51871,0.884,0.993,778.2,3.5812
3,391,171.31,50265,44388,0.883,1,670.71,3.0866
4,309,189.35,43458,39189,0.902,1.01,589.17,2.7113
5,244,210.18,37335,35154,0.942,1.01,516.37,2.3763
6,193,233.77,31919,31765,0.995,1,451.43,2.0775
7,152,259.62,27150,28667,1.056,0.997,393.8,1.8123
8,120,287.23,22888,25797,1.127,0.998,344.02,1.5832
9,94.8,316.72,19170,23106,1.205,0.997,299.46,1.3781
10,74.8,348.1,15956,20593,1.291,0.998,260.09,1.1969
11,59.1,381.35,13200,18261,1.383,1,225.47,1.0376
12,46.6,415.82,10837,16088,1.484,1,194.09,0.8932
13,36.8,451.19,8823.1,14081,1.596,1,166.21,0.76489
14,29.1,486.95,7119.6,12239,1.719,1,141.56,0.65144
15,23,522.75,5692,10564,1.856,1,119.95,0.55199
16,18.1,558.23,4508.5,9057,2.009,1,101.13,0.46537
17,14.3,593.04,3537.6,7713.1,2.18,1,84.832,0.39039
18,11.3,626.41,2748.8,6520.6,2.372,1,70.757,0.32562
19,8.92,658.2,2113.7,5476.5,2.591,1,58.706,0.27016
20,7.04,688.04,1611.4,4568.9,2.835,1,48.455,0.22299
21,5.56,715.64,1214.8,3788.3,3.118,1,39.788,0.1831
22,4.39,740.45,907.17,3120.6,3.44,1,32.499,0.14956
23,3.47,762.97,671.54,2557.1,3.808,1,26.434,0.12165
24,2.74,781.72,491.04,2081.4,4.239,1,21.383,0.098403
25,2.16,797.51,355.29,1685.4,4.744,1,17.223,0.07926
26,1.71,809.02,254.41,1355.9,5.33,1,13.794,0.063481
27,1.35,817.38,180.76,1085.4,6.005,1,11.003,0.050637
28,1.06,822.86,127.07,865.3,6.81,1,8.7454,0.040246
29,0.839,824.33,88.372,686.05,7.763,1,6.917,0.031832
30,0.662,823.01,60.53,541.86,8.952,1,5.4523,0.025091
31,0.523,818.94,41.449,426.33,10.286,1,4.2834,0.019712
32,0.413,813.4,28.148,334.7,11.891,1,3.3588,0.015457
33,0.326,806.53,18.663,262.28,14.053,1,2.6294,0.0121
34,0.257,798.85,12.523,205.23,16.389,1,2.0562,0.0094624
35,0.203,789.11,8.0196,160.15,19.97,1,1.6036,0.0073795
36,0.16,775.84,5.6948,124.34,21.834,1,1.2447,0.0057282
37,0.127,764.68,3.5781,96.79,27.051,1,0.96855,0.0044572
38,0.1,750.52,2.358,75.015,31.814,1,0.75098,0.003456

File: data/Offline/M12_3_M3_10.csv
Point No.,Angular Frequency,Complex Viscosity,Storage Modulus,Loss Modulus,Loss Factor,Shear Strain,Shear Stress,Torque
,,,,,,,,
,[rad/s],[Pa·s],[Pa],[Pa],[1],[%],[Pa],[mN·m]
1,628,135.97,64512,55945,0.867,1,854.14,3.9307
2,496,153.21,57961,49103,0.847,0.994,755.24,3.4756
3,391,173.76,51873,43994,0.848,1,680.68,3.1324
4,309,197.69,46213,39963,0.865,1.01,615.2,2.8311
5,244,223.96,40619,36553,0.9,1.01,549.91,2.5307
6,193,252.85,35361,33494,0.947,1,488.17,2.2465
7,152,284.9,30683,30593,0.997,0.997,432.16,1.9888
8,120,318.07,26254,27734,1.056,0.998,380.94,1.7531
9,94.8,353.83,22318,25038,1.122,0.997,334.57,1.5397
10,74.8,392.37,18860,22508,1.193,1,293.86,1.3523
11,59.1,433.32,15832,20121,1.271,1,256.25,1.1793
12,46.6,476.32,13191,17881,1.356,1,222.41,1.0235
13,36.8,520.93,10902,15787,1.448,1,191.88,0.88301
14,29.1,566.94,8937.9,13851,1.55,1,164.81,0.75845
15,23,613.94,7267.1,12075,1.662,1,140.87,0.64828
16,18.1,661.35,5856.5,10458,1.786,1,119.8,0.55133
17,14.3,708.58,4676.9,8995.6,1.923,1,101.36,0.46643
18,11.3,755.28,3702.1,7687.1,2.076,1,85.313,0.39261
19,8.92,801,2903.2,6527.3,2.248,1,71.445,0.32878
20,7.04,845.01,2256.8,5505.4,2.439,1,59.511,0.27387
21,5.56,887.53,1738.3,4617.6,2.656,1,49.347,0.22709
22,4.39,927.19,1325.8,3847.4,2.902,1,40.695,0.18728
23,3.47,963.9,1001.9,3186.2,3.18,1,33.395,0.15368
24,2.74,997.43,750.95,2623.3,3.493,1,27.283,0.12556
25,2.16,1026.6,555.97,2146.5,3.861,1,22.172,0.10203
26,1.71,1051.3,407.76,1745.7,4.281,1,17.926,0.082493
27,1.35,1071.5,296.11,1411.8,4.768,1,14.425,0.066382
28,1.06,1088.2,212.84,1136.9,5.341,1,11.566,0.053225
29,0.839,1102.2,153.83,912.01,5.928,1,9.2482,0.04256
30,0.662,1109.3,107.58,727,6.758,1,7.3487,0.033818
31,0.523,1110.5,76.547,575.78,7.522,1,5.8085,0.02673
32,0.413,1111.8,52.028,456.13,8.767,1,4.5908,0.021127
33,0.326,1107.3,35.412,359.25,10.145,1,3.6099,0.016613
34,0.257,1105.6,24.625,283.51,11.513,1,2.8458,0.013096
35,0.203,1098.8,16.018,222.71,13.904,1,2.2329,0.010276
36,0.16,1087.8,11.343,174.15,15.353,1,1.7452,0.0080312
37,0.127,1079,7.2892,136.48,18.724,1,1.3668,0.0062898
38,0.1,1067,5.0068,106.59,21.288,1,1.067,0.0049105

File: data/Offline/M12_3_M3_15.csv
Point No.,Angular Frequency,Complex Viscosity,Storage Modulus,Loss Modulus,Loss Factor,Shear Strain,Shear Stress,Torque
,,,,,,,,
,[rad/s],[Pa·s],[Pa],[Pa],[1],[%],[Pa],[mN·m]
1,628,139.5,63549,60300,0.949,1,876.42,4.0332
2,496,151.13,55585,50247,0.904,0.994,744.8,3.4275
3,391,166.76,48587,43594,0.897,1,653.01,3.0051
4,309,186.36,42579,38783,0.911,1.01,579.92,2.6687
5,244,208.5,36950,34968,0.946,1.01,512.29,2.3575
6,193,233.19,31834,31690,0.995,1,450.31,2.0723
7,152,260.17,27268,28671,1.051,0.997,394.65,1.8162
8,120,288.78,23121,25839,1.118,0.998,345.88,1.5917
9,94.8,319.37,19470,23183,1.191,0.997,301.98,1.3897
10,74.8,352,16293,20701,1.271,0.998,263.02,1.2104
11,59.1,386.48,13543,18387,1.358,1,228.51,1.0516
12,46.6,422.42,11172,16232,1.453,1,197.18,0.90741
13,36.8,459.34,9139.7,14235,1.558,1,169.21,0.77869
14,29.1,496.76,7411,12398,1.673,1,144.41,0.66459
15,23,534.29,5953.8,10723,1.801,1,122.6,0.56419
16,18.1,571.66,4740.9,9212.2,1.943,1,103.56,0.47656
17,14.3,608.37,3739,7861,2.102,1,87.022,0.40047
18,11.3,643.89,2920.5,6661.8,2.281,1,72.732,0.33471
19,8.92,678.02,2260.1,5608.8,2.482,1,60.474,0.2783
20,7.04,710.21,1732,4691.3,2.709,1,50.016,0.23017
21,5.56,740.27,1315,3899.5,2.965,1,41.159,0.18941
22,4.39,767.86,988.45,3221.9,3.26,1,33.702,0.1551
23,3.47,793.15,735.79,2648,3.599,1,27.48,0.12646
24,2.74,814.76,542.82,2161.8,3.983,1,22.287,0.10256
25,2.16,832.75,395.53,1754.6,4.436,1,17.985,0.082764
26,1.71,847.59,285.81,1416.7,4.957,1,14.452,0.066508
27,1.35,858.84,203.87,1138.1,5.582,1,11.562,0.053206
28,1.06,866.4,143.97,909.54,6.318,1,9.2081,0.042375
29,0.839,871.33,100.95,724.15,7.173,1,7.311,0.033645
30,0.662,871.57,69.797,573.17,8.212,1,5.7738,0.02657
31,0.523,869.55,48.533,452.21,9.318,1,4.548,0.02093
32,0.413,868.1,33.15,356.94,10.767,1,3.5847,0.016497
33,0.326,863.41,22.7,280.57,12.36,1,2.8148,0.012954
34,0.257,857.54,14.861,220.22,14.819,1,2.2072,0.010157
35,0.203,852.09,10.219,172.85,16.915,1,1.7315,0.0079685
36,0.16,847.98,7.0682,135.86,19.221,1,1.3605,0.0062607
37,0.127,842.3,4.261,106.6,25.018,1,1.0669,0.0049097
38,0.1,836.44,3.116,83.586,26.825,1,0.83645,0.0038493

File: data/Offline/M12_3_M3_20.csv
Point No.,Angular Frequency,Complex Viscosity,Storage Modulus,Loss Modulus,Loss Factor,Shear Strain,Shear Stress,Torque
,,,,,,,,
,[rad/s],[Pa·s],[Pa],[Pa],[1],[%],[Pa],[mN·m]
1,628,154.78,77723,58368,0.751,1,972.4,4.4749
2,496,170.93,67553,51174,0.758,0.993,841.91,3.8744
3,391,191.34,59123,45980,0.778,1,749.25,3.448
4,309,215.88,51906,41913,0.807,1.01,671.69,3.0911
5,244,243.49,45307,38429,0.848,1.01,597.6,2.7501
6,193,274.28,39291,35324,0.899,1,530.1,2.4395
7,152,309.38,34156,32359,0.947,0.997,469.28,2.1596
8,120,346.11,29312,29458,1.005,0.997,414.5,1.9075
9,94.8,386.08,25020,26710,1.068,0.998,365.08,1.6801
10,74.8,429.57,21249,24125,1.135,1,321.75,1.4807
11,59.1,476.22,17942,21675,1.208,1,281.66,1.2962
12,46.6,525.56,15043,19359,1.287,1,245.34,1.129
13,36.8,577.3,12520,17184,1.372,1,212.62,0.97847
14,29.1,631.06,10341,15158,1.466,1,183.45,0.84421
15,23,686.47,8473.6,13287,1.568,1,157.51,0.72487
16,18.1,743.09,6886.8,11574,1.681,1,134.61,0.61946
17,14.3,800.17,5550,10014,1.804,1,114.46,0.52672
18,11.3,857.42,4434.4,8611.3,1.942,1,96.85,0.4457
19,8.92,914.02,3513.3,7356,2.094,1,81.526,0.37518
20,7.04,969.43,2757.6,6244.3,2.264,1,68.274,0.3142
21,5.56,1023.1,2147.2,5266.7,2.453,1,56.884,0.26178
22,4.39,1074.4,1656.5,4414.8,2.665,1,47.155,0.21701
23,3.47,1123.1,1267.3,3679.4,2.903,1,38.91,0.17906
24,2.74,1168.2,960.08,3048.2,3.175,1,31.954,0.14705
25,2.16,1209.7,722.36,2510.9,3.476,1,26.125,0.12023
26,1.71,1245.5,537.69,2054.5,3.821,1,21.236,0.097726
27,1.35,1277.4,396.16,1673.5,4.224,1,17.196,0.079136
28,1.06,1304,289.01,1355.5,4.69,1,13.859,0.063778
29,0.839,1326.2,209.89,1092.9,5.207,1,11.128,0.051212
30,0.662,1341,151.11,875.48,5.794,1,8.8841,0.040884
31,0.523,1350.8,107.26,698.35,6.511,1,7.0653,0.032514
32,0.413,1354.1,76.452,553.9,7.245,1,5.5915,0.025732
33,0.326,1354.6,52.359,438.52,8.375,1,4.4163,0.020324
34,0.257,1353.1,37.295,346.26,9.284,1,3.4827,0.016027
35,0.203,1344.8,25.581,272.07,10.636,1,2.7327,0.012576
36,0.16,1335.6,17.266,213.57,12.369,1,2.1427,0.0098606
37,0.127,1324.7,12.383,167.34,13.513,1,1.6779,0.0077218
38,0.1,1307.4,9.3186,130.41,13.994,1,1.3074,0.0060166
