Repository: abhishekgoswami92/MeltViscosityReg

File: data/Offline/M12_3_M3_25.csv
Point No.,Angular Frequency,Complex Viscosity,Storage Modulus,Loss Modulus,Loss Factor,Shear Strain,Shear Stress,Torque
,,,,,,,,
,[rad/s],[Pa·s],[Pa],[Pa],[1],[%],[Pa],[mN·m]
1,628,170.55,81985,68916,0.841,1,1071.4,4.9305
2,496,184.42,71313,57229,0.803,0.993,908.26,4.1798
3,391,204.23,62534,49803,0.796,1,799.7,3.6802
4,309,229.35,55076,44616,0.81,1.01,713.6,3.284
5,244,258.15,48177,40574,0.842,1.01,633.37,2.9147
6,193,290.65,41878,37160,0.887,1,562.06,2.5866
7,152,327.17,36368,33956,0.934,0.997,496.26,2.2837
8,120,366.39,31267,30946,0.99,0.997,438.79,2.0193
9,94.8,409.27,26747,28102,1.051,0.998,387.05,1.7812
10,74.8,456.04,22770,25423,1.117,1,341.6,1.572
11,59.1,506.27,19270,22880,1.187,1,299.51,1.3783
12,46.6,559.67,16200,20474,1.264,1,261.23,1.2021
13,36.8,615.75,13518,18208,1.347,1,226.78,1.0436
14,29.1,674.15,11192,16093,1.438,1,195.97,0.90185
15,23,734.34,9192.3,14131,1.537,1,168.5,0.77542
16,18.1,795.92,7488.6,12329,1.646,0.999,144.18,0.66349
17,14.3,858.29,6050.1,10687,1.766,1,122.77,0.56497
18,11.3,920.68,4845.7,9202.9,1.899,1,104,0.47859
19,8.92,982.51,3847.6,7872.8,2.046,1,87.634,0.40329
20,7.04,1043.3,3029,6693,2.21,1,73.481,0.33815
21,5.56,1102.4,2363.6,5654.1,2.392,1,61.293,0.28207
22,4.39,1159.2,1828.9,4747.4,2.596,1,50.878,0.23414
23,3.47,1213,1402.5,3962.2,2.825,1,42.025,0.1934
24,2.74,1262.8,1065.9,3286.2,3.083,1,34.543,0.15896
25,2.16,1307.6,802.05,2707.8,3.376,1,28.238,0.12995
26,1.71,1347.5,597.95,2218.6,3.71,1,22.976,0.10573
27,1.35,1381.8,441.89,1806.9,4.089,1,18.601,0.085601
28,1.06,1410.5,323.63,1463.8,4.523,1,14.991,0.068988
29,0.839,1433.2,234.92,1179.5,5.021,1,12.026,0.055341
30,0.662,1450.6,169.27,946,5.589,1,9.6096,0.044223
31,0.523,1458.9,120.46,753.51,6.255,1,7.6306,0.035116
32,0.413,1464.1,84.779,598.61,7.061,1,6.0457,0.027822
33,0.326,1463.1,59.486,473.26,7.956,1,4.7698,0.02195
34,0.257,1455.5,41.413,372.33,8.991,1,3.7463,0.01724
35,0.203,1448.8,28.927,292.98,10.129,1,2.9441,0.013549
36,0.16,1436.9,19.535,229.7,11.758,1,2.3053,0.010609
37,0.127,1418.7,13.275,179.21,13.499,1,1.797,0.0082697
38,0.1,1401.8,8.8798,139.89,15.754,1,1.4018,0.0064509

File: data/Offline/M12_3_M3_30.csv
Point No.,Angular Frequency,Complex Viscosity,Storage Modulus,Loss Modulus,Loss Factor,Shear Strain,Shear Stress,Torque
,,,,,,,,
,[rad/s],[Pa·s],[Pa],[Pa],[1],[%],[Pa],[mN·m]
1,628,162.45,76403,67603,0.885,1,1020.7,4.6971
2,496,177.8,67831,56307,0.83,0.994,876.32,4.0328
3,391,198.27,60128,49070,0.816,1,776.59,3.5738
4,309,223.63,53293,44003,0.826,1.01,695.84,3.2022
5,244,252.4,46789,40039,0.856,1.01,619.31,2.85
6,193,284.58,40749,36670,0.9,1,550.18,2.5319
7,152,320.66,35435,33505,0.946,0.997,486.39,2.2383
8,120,359.25,30473,30528,1.002,0.997,430.24,1.9799
9,94.8,401.22,26055,27706,1.063,0.998,379.42,1.7461
10,74.8,446.84,22158,25047,1.13,1,334.7,1.5403
11,59.1,495.77,18727,22524,1.203,1,293.27,1.3496
12,46.6,547.52,15716,20134,1.281,1,255.57,1.1761
13,36.8,601.58,13083,17880,1.367,1,221.56,1.0196
14,29.1,657.51,10802,15774,1.46,1,191.13,0.87958
15,23,714.94,8845,13825,1.563,1,164.04,0.75493
16,18.1,773.56,7183.7,12039,1.676,0.999,140.13,0.64485
17,14.3,832.85,5786.3,10418,1.8,1,119.13,0.54823
18,11.3,891.59,4618.2,8950.9,1.938,1,100.71,0.46346
19,8.92,949.83,3653.7,7642.8,2.092,1,84.719,0.38987
20,7.04,1006.9,2865.6,6485.1,2.263,1,70.916,0.32635
21,5.56,1062,2228.1,5467.3,2.454,1,59.049,0.27174
22,4.39,1114.3,1715.5,4580,2.67,1,48.91,0.22508
23,3.47,1164.3,1311.7,3815.2,2.909,1,40.338,0.18563
24,2.74,1209.8,992.12,3157.4,3.182,1,33.092,0.15229
25,2.16,1249.6,743.22,2594.6,3.491,1,26.988,0.1242
26,1.71,1285.4,551.46,2121.3,3.847,1,21.917,0.10086
27,1.35,1315.4,405.68,1723.8,4.249,1,17.708,0.081492
28,1.06,1340,295.46,1393.2,4.715,1,14.241,0.065536
29,0.839,1360.3,213.37,1121.4,5.255,1,11.414,0.052527
30,0.662,1375.2,153.58,898,5.847,1,9.1099,0.041923
31,0.523,1381.9,110.39,714.32,6.471,1,7.2279,0.033262
32,0.413,1384,75.428,566.52,7.511,1,5.7151,0.026301
33,0.326,1385.5,53.336,448.54,8.41,1,4.517,0.020787
34,0.257,1380.4,37.492,353.32,9.424,1,3.553,0.016351
35,0.203,1371.4,25.328,277.52,10.957,1,2.7867,0.012824
36,0.16,1360.6,17.596,217.57,12.365,1,2.1828,0.010045
37,0.127,1348.4,12.238,170.36,13.921,1,1.708,0.00786
38,0.1,1336.4,7.8284,133.41,17.041,1,1.3364,0.0061499

File: data/Offline/M12_3_M3_5.csv
Point No.,Angular Frequency,Complex Viscosity,Storage Modulus,Loss Modulus,Loss Factor,Shear Strain,Shear Stress,Torque
,,,,,,,,
,[rad/s],[Pa·s],[Pa],[Pa],[1],[%],[Pa],[mN·m]
1,628,146.38,70382,59131,0.84,1,919.51,4.2316
2,496,162.52,62112,51333,0.826,0.993,800.46,3.6837
3,391,182.22,54666,45820,0.838,1,713.47,3.2833
4,309,205.59,48093,41517,0.863,1.01,639.62,2.9435
5,244,231.43,41906,37847,0.903,1.01,568.22,2.6149
6,193,259.99,36221,34587,0.955,1,501.96,2.31
7,152,292.04,31294,31515,1.007,0.997,442.97,2.0385
8,120,325.22,26669,28523,1.07,0.997,389.5,1.7925
9,94.8,360.95,22585,25702,1.138,0.997,341.29,1.5706
10,74.8,399.66,19031,23075,1.213,1,299.32,1.3775
11,59.1,440.66,15928,20596,1.293,1,260.59,1.1992
12,46.6,483.83,13238,18280,1.381,1,225.9,1.0396
13,36.8,528.47,10912,16116,1.477,1,194.65,0.89578
14,29.1,574.36,8921.1,14118,1.583,1,166.97,0.76837
15,23,620.75,7227.8,12281,1.699,1,142.43,0.65547
16,18.1,667.34,5802.6,10612,1.829,0.999,120.89,0.55631
17,14.3,714.16,4620.4,9114.4,1.973,1,102.15,0.4701
18,11.3,759.92,3643.7,7772.9,2.133,1,85.838,0.39502
19,8.92,804.55,2847.2,6586.5,2.313,1,71.76,0.33023
20,7.04,847.34,2203.6,5544.6,2.516,1,59.675,0.27462
21,5.56,888.01,1690,4638.3,2.745,1,49.373,0.22721
22,4.39,925.23,1282.4,3853,3.005,1,40.61,0.18688
23,3.47,960.13,964.61,3184,3.301,1,33.264,0.15308
24,2.74,990.6,717.38,2613.3,3.643,1,27.097,0.1247
25,2.16,1017,528.38,2132.1,4.035,1,21.964,0.10108
26,1.71,1037.9,385.01,1727.4,4.487,1,17.697,0.081441
27,1.35,1054.9,277.06,1392.9,5.027,1,14.201,0.065351
28,1.06,1066.1,197.48,1115.8,5.65,1,11.33,0.052142
29,0.839,1075.3,139.65,891.41,6.383,1,9.0222,0.041519
30,0.662,1078.4,98.072,707.7,7.216,1,7.1442,0.032877
31,0.523,1075.9,67.773,558.63,8.243,1,5.6272,0.025896
32,0.413,1075.7,47.145,441.67,9.368,1,4.4418,0.020441
33,0.326,1068.2,32.105,346.76,10.801,1,3.4825,0.016026
34,0.257,1061,21.737,272.22,12.523,1,2.7309,0.012567
35,0.203,1047.5,15.013,212.33,14.143,1,2.1286,0.0097959
36,0.16,1036.4,9.7041,165.99,17.106,1,1.6628,0.0076521
37,0.127,1023.1,6.0822,129.45,21.283,1,1.2959,0.0059638
38,0.1,1005,4.4974,100.4,22.324,1,1.005,0.0046252

File: data/Offline/M12_4.csv
Point No.,Angular Frequency,Complex Viscosity,Storage Modulus,Loss Modulus,Loss Factor,Shear Strain,Shear Stress,Torque
,,,,,,,,
,[rad/s],[Pa·s],[Pa],[Pa],[1],[%],[Pa],[mN·m]
1,628,135.7,60418,60097,0.995,1,852.39,3.9227
2,496,144.54,51851,49472,0.954,0.994,712.2,3.2775
3,391,157.28,44672,42363,0.948,1,615.83,2.834
4,309,174.06,38741,37318,0.963,1.01,541.6,2.4924
5,244,193.05,33264,33348,1.003,1.01,474.52,2.1837
6,193,214.19,28355,29973,1.057,1,413.59,1.9033
7,152,237.24,24014,26927,1.121,0.997,359.87,1.6561
8,120,261.59,20148,24095,1.196,0.998,313.33,1.4419
9,94.8,287.57,16792,21474,1.279,0.997,271.9,1.2513
10,74.8,315.07,13898,19048,1.371,0.998,235.3,1.0828
11,59.1,343.93,11422,16808,1.472,1,203.34,0.93575
12,46.6,373.59,9310.5,14732,1.582,1,174.35,0.80234
13,36.8,403.76,7522.1,12827,1.705,1,148.75,0.68454
14,29.1,433.94,6020.9,11088,1.842,1,126.16,0.58056
15,23,463.82,4771.1,9518.7,1.995,1,106.43,0.48979
16,18.1,492.92,3742.6,8111.7,2.167,1,89.295,0.41093
17,14.3,520.91,2906,6863.7,2.362,1,74.513,0.34291
18,11.3,547.44,2233.6,5766.7,2.582,1,61.837,0.28457
19,8.92,572.14,1698.6,4811.7,2.833,1,51.029,0.23483
20,7.04,594.73,1278.6,3987.8,3.119,1,41.883,0.19274
21,5.56,615.34,953.1,3285.3,3.447,1,34.212,0.15744
22,4.39,633.3,702.73,2689.2,3.827,1,27.796,0.12792
23,3.47,649.05,512.92,2189.7,4.269,1,22.488,0.10349
24,2.74,661.25,370.49,1770.6,4.779,1,18.088,0.083239
25,2.16,670.61,263.93,1424.2,5.396,1,14.483,0.06665
26,1.71,676.19,185.87,1137.9,6.122,1,11.53,0.053059
27,1.35,678.81,129.99,904.55,6.959,1,9.1382,0.042054
28,1.06,678.76,88.964,715.92,8.047,1,7.2139,0.033198
29,0.839,675.37,60.462,563.49,9.32,1,5.6668,0.026078
30,0.662,670.32,41.018,442.18,10.78,1,4.4405,0.020435
31,0.523,663.11,26.746,345.8,12.929,1,3.4682,0.015961
32,0.413,653.66,18.215,269.31,14.785,1,2.6992,0.012422
33,0.326,643.17,12.263,209.32,17.069,1,2.0968,0.0096494
34,0.257,636.15,7.6061,163.56,21.504,1,1.6374,0.0075351
35,0.203,624.11,4.4215,126.75,28.666,1,1.2682,0.0058364
36,0.16,616.11,3.652,98.778,27.047,1,0.98875,0.0045502
37,0.127,604.83,2.1471,76.579,35.667,1,0.76603,0.0035252
38,0.1,593.38,1.5578,59.317,38.078,1,0.59333,0.0027305

File: data/Offline/M12_4_M3_10.csv
Point No.,Angular Frequency,Complex Viscosity,Storage Modulus,Loss Modulus,Loss Factor,Shear Strain,Shear Stress,Torque
,,,,,,,,
,[rad/s],[Pa·s],[Pa],[Pa],[1],[%],[Pa],[mN·m]
1,628,126.48,55477,56842,1.025,1,794.55,3.6565
2,496,132.61,47196,45776,0.97,0.994,653.53,3.0075
3,391,142.98,40432,38698,0.957,1,559.83,2.5763
4,309,157.09,34863,33787,0.969,1.01,488.82,2.2495
5,244,173.58,29839,30053,1.007,1.01,426.87,1.9644
6,193,191.97,25362,26910,1.061,1,370.63,1.7056
7,152,212.31,21458,24127,1.124,0.997,322.07,1.4822
8,120,233.97,17995,21572,1.199,0.998,280.27,1.2898
9,94.8,256.89,14983,19196,1.281,0.998,242.91,1.1178
10,74.8,281.08,12392,16998,1.372,0.998,209.85,0.96574
11,59.1,306.72,10191,14986,1.471,1,181.32,0.83443
12,46.6,333.24,8318,13132,1.579,1,155.5,0.71561
13,36.8,360.28,6733.7,11433,1.698,1,132.74,0.61086
14,29.1,387.31,5400.5,9882.3,1.83,1,112.6,0.51819
15,23,414.08,4289.9,8482.5,1.977,1,95.02,0.43728
16,18.1,440.51,3377.3,7234.1,2.142,1,79.803,0.36725
17,14.3,466.32,2634.7,6130.3,2.327,1,66.707,0.30698
18,11.3,491.05,2035.6,5160.3,2.535,1,55.469,0.25527
19,8.92,514.73,1557.4,4318.5,2.773,1,45.909,0.21127
20,7.04,536.77,1181.1,3590.3,3.04,1,37.8,0.17395
21,5.56,557.56,888.05,2969.6,3.344,1,30.999,0.14265
22,4.39,576.22,660.29,2441.3,3.697,1,25.291,0.11639
23,3.47,592.57,486.41,1994.9,4.101,1,20.531,0.094483
24,2.74,607.77,355.21,1624.3,4.573,1,16.625,0.076509
25,2.16,620.01,256.15,1314.4,5.131,1,13.39,0.061622
26,1.71,630.73,184.02,1059.7,5.758,1,10.755,0.049492
27,1.35,640.65,131.36,852.4,6.489,1,8.6241,0.039688
28,1.06,645.69,91.808,680.11,7.408,1,6.8622,0.031579
29,0.839,650.73,64.128,542.27,8.456,1,5.4601,0.025127
30,0.662,652.97,44.055,430.33,9.768,1,4.3257,0.019906
31,0.523,649.1,30.689,338.12,11.018,1,3.395,0.015624
32,0.413,651.21,21.097,268.08,12.707,1,2.6891,0.012375
33,0.326,649.89,14.397,211.38,14.683,1,2.1187,0.0097504
34,0.257,644.08,9.6758,165.5,17.104,1,1.6578,0.0076291
35,0.203,639.5,5.7,129.83,22.776,1,1.2995,0.0059803
36,0.16,634.61,3.8975,101.74,26.104,1,1.0181,0.0046854
37,0.127,627.47,2.2668,79.444,35.046,1,0.79478,0.0036575
38,0.1,618.59,1.8895,61.83,32.724,1,0.61859,0.0028467

File: data/Offline/M12_4_M3_15.csv
Point No.,Angular Frequency,Complex Viscosity,Storage Modulus,Loss Modulus,Loss Factor,Shear Strain,Shear Stress,Torque
,,,,,,,,
,[rad/s],[Pa·s],[Pa],[Pa],[1],[%],[Pa],[mN·m]
1,628,131.87,59881,57205,0.955,1,828.46,3.8125
2,496,143.04,52139,48072,0.922,0.994,704.86,3.2437
3,391,157.68,45335,41887,0.924,1,617.42,2.8413
4,309,175.7,39473,37285,0.945,1.01,546.72,2.516
5,244,196,34044,33584,0.986,1.01,481.73,2.2169
6,193,218.32,29132,30331,1.041,1,421.58,1.9401
7,152,242.82,24798,27363,1.103,0.997,368.34,1.6951
8,120,268.41,20881,24548,1.176,0.998,321.49,1.4795
9,94.8,295.72,17465,21927,1.256,0.997,279.62,1.2868
10,74.8,324.48,14502,19479,1.343,0.998,242.35,1.1153
11,59.1,354.64,11958,17207,1.439,1,209.67,0.96491
12,46.6,385.88,9786.6,15108,1.544,1,180.1,0.82881
13,36.8,417.86,7943.9,13181,1.659,1,153.94,0.70842
14,29.1,450.18,6392.3,11423,1.787,1,130.87,0.60227
15,23,482.42,5096.6,9831.8,1.929,1,110.7,0.50941
16,18.1,514.09,4025,8403,2.088,1,93.129,0.42857
17,14.3,544.8,3147.3,7131.7,2.266,1,77.93,0.35863
18,11.3,574.49,2438.9,6014.2,2.466,1,64.893,0.29863
19,8.92,602.6,1870.2,5038.5,2.694,1,53.747,0.24734
20,7.04,628.7,1420.3,4192.9,2.952,1,44.276,0.20376
21,5.56,652.83,1068.8,3468.2,3.245,1,36.296,0.16703
22,4.39,674.67,795.95,2852.1,3.583,1,29.612,0.13627
23,3.47,694.69,588.27,2334.2,3.968,1,24.069,0.11077
24,2.74,712.09,429.26,1900.2,4.427,1,19.479,0.08964
25,2.16,725.39,309.68,1535.8,4.959,1,15.666,0.072094
26,1.71,737.15,222.49,1237.1,5.56,1,12.569,0.057841
27,1.35,744.93,157.99,990.33,6.268,1,10.028,0.046147
28,1.06,751.54,110.82,791.05,7.138,1,7.9872,0.036756
29,0.839,754.53,76.52,628.5,8.214,1,6.3311,0.029136
30,0.662,753.51,52.66,496.41,9.427,1,4.9918,0.022972
31,0.523,752.39,35.504,391.92,11.039,1,3.9353,0.01811
32,0.413,749.34,24.843,308.43,12.415,1,3.0943,0.01424
33,0.326,741.66,16.958,241.2,14.223,1,2.4179,0.011127
34,0.257,738.42,10.999,189.74,17.251,1,1.9006,0.0087466
35,0.203,728.95,7.1491,147.96,20.696,1,1.4813,0.0068169
36,0.16,723.22,4.1912,115.95,27.666,1,1.1603,0.0053396
37,0.127,716.51,3.0102,90.705,30.133,1,0.90756,0.0041765
38,0.1,706.79,1.752,70.657,40.329,1,0.70679,0.0032526

File: data/Offline/M12_4_M3_20.csv
Point No.,Angular Frequency,Complex Viscosity,Storage Modulus,Loss Modulus,Loss Factor,Shear Strain,Shear Stress,Torque
,,,,,,,,
,[rad/s],[Pa·s],[Pa],[Pa],[1],[%],[Pa],[mN·m]
1,628,143.14,64922,62172,0.958,1,899.2,4.1381
2,496,153.37,56403,50998,0.904,0.994,755.55,3.477
3,391,167.58,48853,43774,0.896,1,656.15,3.0196
4,309,185.84,42441,38694,0.912,1.01,578.26,2.6611
5,244,206.62,36546,34726,0.95,1.01,507.68,2.3363
6,193,229.96,31286,31358,1.002,1,444.07,2.0436
7,152,255.47,26636,28285,1.062,0.997,387.52,1.7834
8,120,282.57,22465,25424,1.132,0.998,338.44,1.5575
9,94.8,311.49,18823,22750,1.209,0.997,294.52,1.3553
10,74.8,342.3,15674,20263,1.293,0.998,255.72,1.1768
11,59.1,374.86,12971,17954,1.384,1,221.64,1.02
12,46.6,408.64,10654,15807,1.484,1,190.74,0.87777
13,36.8,443.17,8678.9,13823,1.593,1,163.26,0.75131
14,29.1,477.98,7005.3,12003,1.713,1,138.95,0.63945
15,23,512.87,5604.4,10354,1.847,1,117.68,0.54157
16,18.1,547.22,4440.7,8868,1.997,1,99.132,0.4562
17,14.3,580.67,3485.4,7542.2,2.164,1,83.06,0.38224
18,11.3,612.61,2708.4,6368.5,2.351,1,69.198,0.31845
19,8.92,643.09,2084.5,5343.3,2.563,1,57.359,0.26396
20,7.04,671.32,1587.7,4452.4,2.804,1,47.277,0.21757
21,5.56,697.61,1198.2,3688.4,3.078,1,38.786,0.17849
22,4.39,721.13,894.99,3035.8,3.392,1,31.651,0.14566
23,3.47,742.41,662.9,2485.6,3.75,1,25.722,0.11837
24,2.74,760.72,485.05,2023.8,4.172,1,20.809,0.09576
25,2.16,775.68,352.3,1637.9,4.649,1,16.752,0.077091
26,1.71,786.33,252.05,1316.9,5.225,1,13.408,0.061701
27,1.35,793.55,178.12,1053.4,5.914,1,10.683,0.049161
28,1.06,796.72,124.66,837.57,6.719,1,8.4676,0.038967
29,0.839,797.25,86.379,663.39,7.68,1,6.6898,0.030786
30,0.662,795.9,59.774,523.88,8.764,1,5.2727,0.024264
31,0.523,786.59,39.895,409.48,10.264,1,4.1142,0.018933
32,0.413,783.05,27.154,322.21,11.866,1,3.2335,0.01488
33,0.326,778.02,17.784,253.02,14.228,1,2.5365,0.011673
34,0.257,768.93,12.646,197.51,15.618,1,1.9792,0.009108
35,0.203,764.79,8.4052,155.18,18.463,1,1.5546,0.0071542
36,0.16,758.15,5.1503,121.52,23.595,1,1.2161,0.0055965
37,0.127,747.24,3.7867,94.572,24.975,1,0.94707,0.0043584
38,0.1,743.08,2.2785,74.273,32.598,1,0.74308,0.0034196

File: data/Offline/M12_4_M3_25.csv
Point No.,Angular Frequency,Complex Viscosity,Storage Modulus,Loss Modulus,Loss Factor,Shear Strain,Shear Stress,Torque
,,,,,,,,
,[rad/s],[Pa·s],[Pa],[Pa],[1],[%],[Pa],[mN·m]
1,628,144.04,68267,59351,0.869,1,904.95,4.1645
2,496,158.05,59607,50867,0.853,0.994,778.68,3.5834
3,391,175.67,52066,44917,0.863,1,687.92,3.1658
4,309,196.9,45542,40355,0.886,1.01,612.67,2.8195
5,244,220.71,39502,36597,0.926,1.01,542.02,2.4943
6,193,247.24,34042,33306,0.978,1,477.32,2.1966
7,152,276.72,29256,30252,1.034,0.997,419.74,1.9316
8,120,307.68,24858,27329,1.099,0.998,368.5,1.6958
9,94.8,340.84,20977,24573,1.171,0.997,322.27,1.4831
10,74.8,376.41,17599,21996,1.25,0.999,281.55,1.2957
11,59.1,413.85,14658,19572,1.335,1,244.7,1.1261
12,46.6,453.17,12124,17318,1.428,1,211.62,0.97385
13,36.8,493.64,9945.2,15219,1.53,1,181.83,0.83679
14,29.1,534.78,8084.4,13283,1.643,1,155.46,0.71543
15,23,576.39,6515.5,11516,1.768,1,132.26,0.60864
16,18.1,617.73,5201.9,9913.7,1.906,1,111.9,0.51496
17,14.3,658.17,4112.5,8472.1,2.06,1,94.145,0.43325
18,11.3,697.47,3220.4,7190.9,2.233,1,78.784,0.36256
19,8.92,736.05,2500.8,6069.6,2.427,1,65.65,0.30212
20,7.04,771.88,1922,5083.9,2.645,1,54.36,0.25016
21,5.56,805.08,1462.3,4229.9,2.893,1,44.762,0.20599
22,4.39,836.47,1103.3,3501.5,3.174,1,36.714,0.16896
23,3.47,865.07,825.56,2881.6,3.49,1,29.972,0.13793
24,2.74,889.81,610.22,2356.5,3.862,1,24.34,0.11201
25,2.16,910.9,446.47,1916.1,4.292,1,19.672,0.090531
26,1.71,927.71,323.46,1548.5,4.787,1,15.818,0.072793
27,1.35,941.02,232.61,1245.3,5.354,1,12.667,0.058294
28,1.06,950.22,165.25,996.34,6.029,1,10.099,0.046473
29,0.839,960.02,118.37,796.84,6.732,1,8.0554,0.03707
30,0.662,961.41,81.185,631.73,7.781,1,6.3691,0.02931
31,0.523,953.03,55.751,495.34,8.885,1,4.9847,0.022939
32,0.413,950.97,39.049,390.75,10.006,1,3.9269,0.018072
33,0.326,945.41,26.589,307.07,11.549,1,3.0822,0.014184
34,0.257,942.03,18.501,241.76,13.068,1,2.4247,0.011158
35,0.203,928.04,11.017,188.26,17.089,1,1.8859,0.0086787
36,0.16,924.41,7.7429,148.1,19.128,1,1.4831,0.006825
37,0.127,908.66,4.9065,114.99,23.436,1,1.1509,0.0052966
38,0.1,900.24,4.1525,89.928,21.656,1,0.90025,0.0041429

File: data/Offline/M12_4_M3_30.csv
Point No.,Angular Frequency,Complex Viscosity,Storage Modulus,Loss Modulus,Loss Factor,Shear Strain,Shear Stress,Torque
,,,,,,,,
,[rad/s],[Pa·s],[Pa],[Pa],[1],[%],[Pa],[mN·m]
1,628,140.72,70393,53425,0.759,1,883.96,4.068
2,496,157.67,61381,48410,0.789,0.993,776.59,3.5738
3,391,177.53,53705,44099,0.821,1,695.09,3.1988
4,309,200.76,47105,40380,0.857,1.01,624.69,2.8748
5,244,226.26,40950,37023,0.904,1.01,555.58,2.5567
6,193,254.43,35363,33933,0.96,1,491.2,2.2605
7,152,286.06,30519,31004,1.016,0.997,433.92,1.9969
8,120,318.15,25943,28038,1.081,0.997,381.03,1.7535
9,94.8,352.7,21918,25247,1.152,0.997,333.49,1.5347
10,74.8,389.9,18414,22637,1.229,1,292.02,1.3439
11,59.1,429.22,15366,20176,1.313,1,253.84,1.1681
12,46.6,470.33,12725,17873,1.404,1,219.61,1.0106
13,36.8,512.48,10448,15719,1.505,1,188.77,0.86871
14,29.1,555.47,8503.3,13731,1.615,1,161.47,0.74308
15,23,598.85,6859.1,11914,1.737,1,137.41,0.63234
16,18.1,642.06,5482.3,10264,1.872,1,116.31,0.53525
17,14.3,684.69,4342.2,8782.1,2.023,1,97.937,0.4507
18,11.3,726.2,3405.6,7463.3,2.192,1,82.03,0.3775
19,8.92,765.8,2645.9,6296.6,2.38,1,68.305,0.31434
20,7.04,803.28,2036.6,5276.8,2.591,1,56.573,0.26034
21,5.56,838.81,1552.6,4397,2.832,1,46.638,0.21462
22,4.39,871.61,1173.2,3641.1,3.104,1,38.256,0.17605
23,3.47,902,878.89,2999.4,3.413,1,31.251,0.14382
24,2.74,928.33,650.97,2454.8,3.771,1,25.393,0.11686
25,2.16,950.72,478.05,1997,4.177,1,20.532,0.094488
26,1.71,968.59,346.8,1614.8,4.656,1,16.515,0.076001
27,1.35,982.7,250.54,1299,5.185,1,13.228,0.060876
28,1.06,992.3,177.23,1039.7,5.866,1,10.546,0.048531
29,0.839,999.39,125.33,829.2,6.616,1,8.3857,0.03859
30,0.662,1002.2,88.24,658.03,7.457,1,6.6389,0.030552
31,0.523,994.25,60.339,516.52,8.56,1,5.2002,0.023931
32,0.413,991.26,42.182,407.15,9.652,1,4.0932,0.018837
33,0.326,981.95,27.638,318.94,11.54,1,3.2013,0.014732
34,0.257,980.43,19.068,251.63,13.196,1,2.5235,0.011613
35,0.203,966.26,13.366,195.9,14.656,1,1.9635,0.0090361
36,0.16,953.89,8.6354,152.79,17.694,1,1.5304,0.0070427
37,0.127,947.05,5.5762,119.83,21.489,1,1.1996,0.0055203
38,0.1,939.65,3.5744,93.897,26.269,1,0.93966,0.0043242

File: data/Offline/M12_4_M3_5.csv
Point No.,Angular Frequency,Complex Viscosity,Storage Modulus,Loss Modulus,Loss Factor,Shear Strain,Shear Stress,Torque
,,,,,,,,
,[rad/s],[Pa·s],[Pa],[Pa],[1],[%],[Pa],[mN·m]
1,628,131.11,60596,55747,0.92,1,823.68,3.7905
2,496,143.85,52988,47742,0.901,0.994,708.91,3.2624
3,391,159.79,46217,42149,0.912,1,625.76,2.8797
4,309,179.03,40374,37829,0.937,1.01,557.1,2.5637
5,244,200.38,34903,34235,0.981,1.01,492.42,2.2661
6,193,223.9,29952,31033,1.036,1,432.36,1.9897
7,152,249.89,25595,28092,1.098,0.997,379.05,1.7444
8,120,276.86,21620,25250,1.168,0.998,331.6,1.526
9,94.8,305.71,18139,22600,1.246,0.997,289.05,1.3302
10,74.8,336.39,15118,20131,1.332,0.998,251.29,1.1564
11,59.1,368.64,12509,17832,1.426,1,217.95,1.003
12,46.6,402.21,10274,15700,1.528,1,187.72,0.86388
13,36.8,436.59,8367,13731,1.641,1,160.84,0.74016
14,29.1,471.53,6755.3,11931,1.766,1,137.07,0.63081
15,23,506.61,5405.9,10297,1.905,1,116.24,0.53495
16,18.1,541.22,4284,8823.8,2.06,1,98.043,0.45119
17,14.3,575.53,3366.2,7515.6,2.233,1,82.324,0.37885
18,11.3,608.77,2619.2,6358.8,2.428,1,68.765,0.31645
19,8.92,641.05,2021.3,5348.2,2.646,1,57.177,0.26312
20,7.04,671.64,1544.9,4469.8,2.893,1,47.299,0.21767
21,5.56,700.52,1169.3,3714.6,3.177,1,38.948,0.17924
22,4.39,727.14,877.38,3068.4,3.497,1,31.915,0.14687
23,3.47,751.89,652.22,2522.4,3.867,1,26.05,0.11988
24,2.74,774.64,480.58,2064,4.295,1,21.189,0.097513
25,2.16,794.49,350.45,1679.8,4.793,1,17.158,0.078961
26,1.71,811.31,252.9,1360.1,5.378,1,13.834,0.063662
27,1.35,825.89,181.69,1096.9,6.037,1,11.118,0.051164
28,1.06,838.55,129.15,881.85,6.828,1,8.912,0.041012
29,0.839,848.89,90.877,706.51,7.774,1,7.1228,0.032779
30,0.662,853.58,63.328,561.93,8.873,1,5.6546,0.026022
31,0.523,856.69,43.83,445.93,10.174,1,4.4807,0.02062
32,0.413,857.18,29.655,352.72,11.894,1,3.5396,0.016289
33,0.326,854.21,20.431,277.73,13.594,1,2.7849,0.012816
34,0.257,853.47,13.217,219.28,16.591,1,2.1967,0.010109
35,0.203,846.1,8.906,171.7,19.28,1,1.7194,0.0079124
36,0.16,839.48,5.7923,134.56,23.23,1,1.3468,0.006198
37,0.127,823.54,3.5699,104.25,29.203,1,1.0431,0.0048004
38,0.1,814.54,2.7757,81.407,29.329,1,0.81454,0.0037485

File: data/Offline/M12_5.csv
Point No.,Angular Frequency,Complex Viscosity,Storage Modulus,Loss Modulus,Loss Factor,Shear Strain,Shear Stress,Torque
,,,,,,,,
,[rad/s],[Pa·s],[Pa],[Pa],[1],[%],[Pa],[mN·m]
1,628,132.5,57470,60176,1.047,1,832.33,3.8303
2,496,140.06,49258,48951,0.994,0.994,690.23,3.1764
3,391,151.67,42411,41544,0.98,1,593.89,2.7331
4,309,166.99,36622,36362,0.993,1.01,519.63,2.3913
5,244,184.54,31302,32366,1.034,1.01,453.72,2.088
6,193,203.93,26537,28964,1.091,1,393.75,1.812
7,152,225.07,22358,25917,1.159,0.997,341.43,1.5712
8,120,247.31,18650,23106,1.239,0.998,296.23,1.3632
9,94.8,270.82,15446,20505,1.328,0.998,256.08,1.1785
10,74.8,295.57,12705,18108,1.425,0.998,220.7,1.0156
11,59.1,321.52,10379,15911,1.533,1,190.07,0.87471
12,46.6,348.05,8410.3,13888,1.651,1,162.41,0.74741
13,36.8,374.91,6754.8,12042,1.783,1,138.13,0.63566
14,29.1,401.7,5375.6,10369,1.929,1,116.78,0.53743
15,23,427.98,4234.3,8865.4,2.094,1,98.21,0.45196
16,18.1,453.55,3301.2,7528,2.28,1,82.164,0.37812
17,14.3,477.91,2548,6345.8,2.491,1,68.361,0.31459
18,11.3,500.69,1945.3,5311.1,2.73,1,56.557,0.26027
19,8.92,521.91,1468.7,4417,3.007,1,46.55,0.21422
20,7.04,541.15,1097.7,3648.9,3.324,1,38.11,0.17538
21,5.56,558.22,811.31,2995.3,3.692,1,31.036,0.14283
22,4.39,572.91,593.23,2443.5,4.119,1,25.146,0.11572
23,3.47,585.59,429.44,1983.1,4.618,1,20.289,0.093371
24,2.74,595.75,306.86,1600.6,5.216,1,16.296,0.074994
25,2.16,603.05,216.54,1284.4,5.931,1,13.023,0.059933
26,1.71,608.6,150.62,1026.8,6.817,1,10.376,0.047752
27,1.35,609.94,104.06,814.51,7.827,1,8.2104,0.037784
28,1.06,609.77,71.317,644.16,9.032,1,6.4804,0.029823
29,0.839,606.65,47.792,506.81,10.604,1,5.0904,0.023426
30,0.662,601.29,31.342,397.12,12.67,1,3.9852,0.01834
31,0.523,593.13,20.443,309.55,15.142,1,3.1023,0.014277
32,0.413,587.45,13.439,242.21,18.022,1,2.4258,0.011163
33,0.326,581.51,9.2498,189.36,20.471,1,1.8958,0.0087245
34,0.257,573.76,5.9263,147.56,24.899,1,1.4768,0.0067962
35,0.203,563.16,3.1345,114.4,36.496,1,1.1444,0.0052664
36,0.16,555.06,2.6764,89.01,33.257,1,0.8905,0.004098
37,0.127,542.14,1.3574,68.655,50.579,1,0.68669,0.0031601
38,0.1,534.9,1.6344,53.465,32.713,1,0.5349,0.0024616

File: data/Offline/M12_5_M3_10.csv
Point No.,Angular Frequency,Complex Viscosity,Storage Modulus,Loss Modulus,Loss Factor,Shear Strain,Shear Stress,Torque
,,,,,,,,
,[rad/s],[Pa·s],[Pa],[Pa],[1],[%],[Pa],[mN·m]
1,628,135.04,61181,58730,0.96,1,848.29,3.9038
2,496,146.32,53167,49359,0.928,0.994,720.86,3.3174
3,391,160.8,46028,42935,0.933,1,629.6,2.8974
4,309,178.59,39903,38130,0.956,1.01,555.73,2.5574
5,244,198.48,34255,34231,0.999,1.01,487.82,2.2449
6,193,220.48,29201,30838,1.056,1,425.74,1.9592
7,152,244.61,24769,27756,1.121,0.997,371.07,1.7076
8,120,269.76,20781,24844,1.196,0.998,323.11,1.4869
9,94.8,296.36,17304,22131,1.279,0.997,280.21,1.2895
10,74.8,324.38,14309,19612,1.371,0.998,242.28,1.115
11,59.1,353.8,11752,17288,1.471,1,209.18,0.96262
12,46.6,384.11,9577.6,15144,1.581,1,179.26,0.82496
13,36.8,414.96,7738.3,13178,1.703,1,152.87,0.70352
14,29.1,445.74,6191.7,11386,1.839,1,129.58,0.59634
15,23,476.14,4907.1,9766.8,1.99,1,109.26,0.50279
16,18.1,505.67,3848.6,8317.4,2.161,1,91.605,0.42156
17,14.3,534.2,2988.7,7035.2,2.354,1,76.414,0.35165
18,11.3,560.97,2296,5906.6,2.573,1,63.366,0.29161
19,8.92,585.9,1745.4,4925.4,2.822,1,52.258,0.24049
20,7.04,608.6,1313.1,4079.2,3.107,1,42.86,0.19724
21,5.56,629,977.03,3357.4,3.436,1,34.971,0.16093
22,4.39,646.89,720.1,2746.3,3.814,1,28.393,0.13066
23,3.47,661.99,523.36,2233.3,4.267,1,22.936,0.10555
24,2.74,674.03,377.81,1804.8,4.777,1,18.438,0.08485
25,2.16,683.02,268.79,1450.5,5.396,1,14.751,0.067884
26,1.71,688.01,189.18,1157.8,6.12,1,11.731,0.053986
27,1.35,691.3,131.88,921.26,6.986,1,9.3058,0.042825
28,1.06,690.89,90.88,728.67,8.018,1,7.3426,0.03379
29,0.839,687.43,61.826,573.52,9.276,1,5.7681,0.026545
30,0.662,682.82,41.419,450.46,10.876,1,4.5234,0.020817
31,0.523,671.96,27.33,350.4,12.821,1,3.5146,0.016174
32,0.413,662.37,17.772,272.94,15.358,1,2.7352,0.012587
33,0.326,652.37,12.086,212.34,17.569,1,2.1268,0.0097875
34,0.257,641.92,7.5369,165.05,21.899,1,1.6522,0.0076035
35,0.203,630.11,5.223,127.94,24.495,1,1.2804,0.0058925
36,0.16,619.48,3.0074,99.339,33.032,1,0.99386,0.0045737
37,0.127,608.48,2.1431,77.042,35.949,1,0.77072,0.0035468
38,0.1,601.59,1.0089,60.15,59.617,1,0.60159,0.0027685

File: data/Offline/M12_5_M3_15.csv
Point No.,Angular Frequency,Complex Viscosity,Storage Modulus,Loss Modulus,Loss Factor,Shear Strain,Shear Stress,Torque
,,,,,,,,
,[rad/s],[Pa·s],[Pa],[Pa],[1],[%],[Pa],[mN·m]
1,628,127.56,59219,53945,0.911,1,801.25,3.6873
2,496,140.87,51799,46852,0.905,0.994,694.18,3.1946
3,391,156.85,45160,41595,0.921,1,614.22,2.8266
4,309,175.69,39373,37387,0.95,1.01,546.69,2.5158
5,244,196.46,33973,33815,0.995,1.01,482.85,2.222
6,193,219.03,29057,30592,1.053,1,422.95,1.9464
7,152,243.93,24746,27638,1.117,0.997,370.03,1.7029
8,120,269.17,20791,24743,1.19,0.998,322.39,1.4836
9,94.8,295.89,17338,22048,1.272,0.997,279.76,1.2875
10,74.8,324.23,14366,19556,1.361,0.998,242.17,1.1144
11,59.1,353.84,11816,17248,1.46,1,209.2,0.96274
12,46.6,384.34,9642.6,15115,1.568,1,179.37,0.82547
13,36.8,415.51,7803.9,13163,1.687,1,153.08,0.70445
14,29.1,446.61,6255.7,11380,1.819,1,129.84,0.5975
15,23,477.15,4964,9763.9,1.967,1,109.49,0.50385
16,18.1,507.06,3900.3,8320.9,2.133,1,91.855,0.42271
17,14.3,535.8,3034.1,7040.7,2.32,1,76.643,0.35271
18,11.3,563.03,2336.5,5915.7,2.532,1,63.598,0.29268
19,8.92,588.41,1780,4936.8,2.773,1,52.482,0.24152
20,7.04,611.46,1341.7,4091.1,3.049,1,43.061,0.19817
21,5.56,632.28,1001.5,3369.2,3.364,1,35.154,0.16178
22,4.39,650.58,739.66,2757.9,3.729,1,28.555,0.13141
23,3.47,666.6,541.2,2245.5,4.149,1,23.096,0.10629
24,2.74,679.72,391.26,1817.9,4.646,1,18.593,0.085566
25,2.16,689.46,280.25,1462.5,5.219,1,14.89,0.068523
26,1.71,695.96,197.89,1170.1,5.913,1,11.867,0.05461
27,1.35,699.22,138.33,931.1,6.731,1,9.4124,0.043315
28,1.06,699.35,96.167,737.07,7.664,1,7.4326,0.034204
29,0.839,696.21,64.747,580.61,8.967,1,5.8418,0.026884
30,0.662,691.16,44.398,455.73,10.264,1,4.5787,0.021071
31,0.523,682,29.419,355.5,12.084,1,3.5671,0.016416
32,0.413,672.48,19.626,277,14.114,1,2.7769,0.012779
33,0.326,663.27,13.014,215.85,16.586,1,2.1624,0.0099512
34,0.257,653.34,8.702,167.94,19.299,1,1.6816,0.0077388
35,0.203,644.76,5.698,130.9,22.972,1,1.3102,0.0060295
36,0.16,633.59,3.5074,101.59,28.964,1,1.0165,0.0046779
37,0.127,622.92,2.4,78.864,32.859,1,0.78901,0.003631
38,0.1,611.47,1.4476,61.13,42.228,1,0.61148,0.002814

File: data/Offline/M12_5_M3_20.csv
Point No.,Angular Frequency,Complex Viscosity,Storage Modulus,Loss Modulus,Loss Factor,Shear Strain,Shear Stress,Torque
,,,,,,,,
,[rad/s],[Pa·s],[Pa],[Pa],[1],[%],[Pa],[mN·m]
1,628,120.74,57784,49097,0.85,1,758.43,3.4903
2,496,135.27,50603,44013,0.87,0.994,666.38,3.0666
3,391,151.66,44081,39761,0.902,1,593.73,2.7323
4,309,170.75,38451,36139,0.94,1.01,531.3,2.445
5,244,191.39,33163,32876,0.991,1.01,470.48,2.1651
6,193,213.68,28359,29832,1.052,1,412.6,1.8988
7,152,238.51,24168,27048,1.119,0.997,361.8,1.665
8,120,263.4,20313,24241,1.193,0.998,315.51,1.452
9,94.8,289.81,16948,21621,1.276,0.997,274.01,1.261
10,74.8,317.65,14041,19183,1.366,0.998,237.23,1.0917
11,59.1,346.84,11551,16927,1.465,1,205.06,0.94369
12,46.6,376.79,9426.8,14835,1.574,1,175.84,0.8092
13,36.8,407.32,7627.6,12917,1.694,1,150.06,0.69059
14,29.1,437.8,6114.6,11165,1.826,1,127.27,0.58571
15,23,468.05,4855.6,9584.7,1.974,1,107.4,0.49424
16,18.1,497.77,3819.9,8172.8,2.14,1,90.174,0.41498
17,14.3,526.27,2974.3,6918,2.326,1,75.281,0.34644
18,11.3,553.78,2294.2,5820,2.537,1,62.554,0.28787
19,8.92,579.5,1752.1,4862.4,2.775,1,51.688,0.23787
20,7.04,602.88,1324,4033.4,3.046,1,42.458,0.19539
21,5.56,624.47,991.55,3326.9,3.355,1,34.719,0.15978
22,4.39,643.53,735.21,2727.1,3.709,1,28.245,0.12998
23,3.47,660.87,539.97,2225.4,4.121,1,22.898,0.10537
24,2.74,675.92,390.79,1807.3,4.625,1,18.489,0.085087
25,2.16,687.53,282.37,1457.8,5.163,1,14.848,0.06833
26,1.71,696.09,200.3,1169.9,5.841,1,11.869,0.054618
27,1.35,702.03,141.36,934.46,6.611,1,9.4501,0.043489
28,1.06,705.45,97.903,743.37,7.593,1,7.4974,0.034503
29,0.839,706,68.31,588.47,8.615,1,5.924,0.027262
30,0.662,704.79,45.222,464.72,10.277,1,4.6691,0.021487
31,0.523,701.16,31.905,365.35,11.451,1,3.6673,0.016877
32,0.413,693.53,20.374,285.66,14.021,1,2.8639,0.013179
33,0.326,689.57,14.664,224.33,15.299,1,2.2481,0.010346
34,0.257,687.37,9.8602,176.65,17.915,1,1.7692,0.0081419
35,0.203,675.07,5.7323,137.06,23.91,1,1.3718,0.006313
36,0.16,668.92,4.4559,107.22,24.063,1,1.0732,0.0049387
37,0.127,660.9,2.5451,83.673,32.877,1,0.83712,0.0038524
38,0.1,650.39,1.9714,65.009,32.976,1,0.65039,0.0029931

File: data/Offline/M12_5_M3_25.csv
Point No.,Angular Frequency,Complex Viscosity,Storage Modulus,Loss Modulus,Loss Factor,Shear Strain,Shear Stress,Torque
,,,,,,,,
,[rad/s],[Pa·s],[Pa],[Pa],[1],[%],[Pa],[mN·m]
1,628,193.64,96956,73401,0.757,1,1216.4,5.5976
2,496,210.31,82206,64148,0.78,0.993,1035.7,4.7661
3,391,232.57,70775,57257,0.809,1,910.8,4.1915
4,309,260.08,61375,51897,0.846,1.01,809.16,3.7237
5,244,291.32,53007,47353,0.893,1,714.2,3.2867
6,193,326.12,45541,43270,0.95,1,630.63,2.9021
7,152,364.98,39108,39391,1.007,0.997,553.63,2.5478
8,120,406.1,33226,35686,1.074,0.997,486.35,2.2382
9,94.8,450.5,28073,32181,1.146,0.999,426.4,1.9623
10,74.8,498.15,23581,28876,1.225,1,373.23,1.7176
11,59.1,548.76,19681,25767,1.309,1,324.76,1.4945
12,46.6,601.52,16301,22839,1.401,1,280.71,1.2918
13,36.8,655.82,13382,20107,1.503,1,241.53,1.1115
14,29.1,711.33,10891,17584,1.615,1,206.77,0.95154
15,23,767.34,8782.6,15269,1.739,0.999,176.05,0.81017
16,18.1,823.27,7016.6,13168,1.877,0.999,149.12,0.68622
17,14.3,878.59,5553.1,11278,2.031,1,125.66,0.57829
18,11.3,932.39,4350.9,9592.3,2.205,1,105.32,0.48466
19,8.92,984.28,3378,8102.6,2.399,1,87.794,0.40402
20,7.04,1033.7,2597.9,6799.4,2.617,1,72.804,0.33504
21,5.56,1080.1,1978.3,5669,2.866,1,60.054,0.27636
22,4.39,1122.1,1489.8,4694.2,3.151,1,49.251,0.22665
23,3.47,1161.4,1113.8,3867,3.472,1,40.237,0.18517
24,2.74,1196.4,826.89,3166.9,3.83,1,32.727,0.15061
25,2.16,1224.6,602.32,2575.4,4.276,1,26.446,0.1217
26,1.71,1248.1,434.6,2083.5,4.794,1,21.281,0.097933
27,1.35,1269.7,311.87,1680.7,5.389,1,17.092,0.078655
28,1.06,1279.2,221.83,1341.4,6.047,1,13.595,0.062563
29,0.839,1290,157.42,1071,6.803,1,10.824,0.049812
30,0.662,1291.6,108.43,848.74,7.827,1,8.5561,0.039375
31,0.523,1292.5,74.162,671.97,9.061,1,6.7604,0.031111
32,0.413,1291.4,50.664,530.86,10.478,1,5.3327,0.024541
33,0.326,1291.2,33.642,419.59,12.472,1,4.2094,0.019371
34,0.257,1277,23.089,327.87,14.2,1,3.2868,0.015126
35,0.203,1265.3,15.274,256.66,16.804,1,2.5711,0.011832
36,0.16,1253.3,10.553,200.79,19.027,1,2.0107,0.0092529
37,0.127,1245.5,6.7407,157.61,23.382,1,1.5775,0.0072597
38,0.1,1223,4.2198,122.23,28.965,1,1.223,0.0056282

File: data/Offline/M12_5_M3_30.csv
Point No.,Angular Frequency,Complex Viscosity,Storage Modulus,Loss Modulus,Loss Factor,Shear Strain,Shear Stress,Torque
,,,,,,,,
,[rad/s],[Pa·s],[Pa],[Pa],[1],[%],[Pa],[mN·m]
1,628,140.5,64619,60081,0.93,1,882.58,4.0616
2,496,153.37,56771,50589,0.891,0.994,755.54,3.477
3,391,169.78,49653,44176,0.89,1,664.79,3.0593
4,309,189.84,43417,39459,0.909,1.01,590.71,2.7184
5,244,212.27,37587,35632,0.948,1.01,521.48,2.3998
6,193,237.26,32323,32310,1,1,458.09,2.1081
7,152,264.84,27686,29253,1.057,0.997,401.72,1.8487
8,120,293.74,23439,26353,1.124,0.998,351.81,1.619
9,94.8,324.63,19708,23634,1.199,0.997,306.94,1.4125
10,74.8,357.6,16467,21097,1.281,0.999,267.25,1.2299
11,59.1,392.37,13666,18727,1.37,1,231.99,1.0676
12,46.6,428.4,11252,16515,1.468,1,200.01,0.92043
13,36.8,465.24,9184.8,14465,1.575,1,171.38,0.7887
14,29.1,502.62,7431.8,12584,1.693,1,146.11,0.6724
15,23,539.96,5957,10870,1.825,1,123.9,0.57016
16,18.1,577.09,4731.9,9327.4,1.971,1,104.54,0.48109
17,14.3,613.44,3723.1,7948.8,2.135,1,87.747,0.40381
18,11.3,648.35,2900.8,6725.3,2.318,1,73.236,0.33703
19,8.92,681.62,2237.7,5652.4,2.526,1,60.797,0.27978
20,7.04,712.58,1709,4717.5,2.76,1,50.183,0.23094
21,5.56,741.53,1293.2,3914.2,3.027,1,41.228,0.18973
22,4.39,767.01,968.03,3224.2,3.331,1,33.665,0.15493
23,3.47,789.77,717.34,2640.9,3.682,1,27.363,0.12592
24,2.74,809.27,526.34,2150.4,4.086,1,22.137,0.10187
25,2.16,825.19,381.94,1740.9,4.558,1,17.821,0.082012
26,1.71,837.59,273.81,1401.7,5.119,1,14.282,0.065723
27,1.35,845.11,194.63,1120.9,5.759,1,11.376,0.052353
28,1.06,848.86,136.6,891.82,6.529,1,9.0215,0.041517
29,0.839,850.53,95.104,707.34,7.438,1,7.1366,0.032842
30,0.662,847.71,65.372,557.78,8.532,1,5.6158,0.025844
31,0.523,841.25,44.081,437.79,9.931,1,4.4,0.020249
32,0.413,831.68,29.287,342.18,11.684,1,3.4343,0.015804
33,0.326,820.04,19.457,266.64,13.704,1,2.6735,0.012303
34,0.257,811.96,13.68,208.54,15.244,1,2.0899,0.0096176
35,0.203,802.04,9.3212,162.72,17.457,1,1.6298,0.0075004
36,0.16,791.87,6.0233,126.9,21.068,1,1.2704,0.0058464
37,0.127,787.17,4.2102,99.616,23.66,1,0.99705,0.0045884
38,0.1,770.63,2.4854,77.023,30.991,1,0.77063,0.0035464

File: data/Offline/M12_5_M3_5.csv
Point No.,Angular Frequency,Complex Viscosity,Storage Modulus,Loss Modulus,Loss Factor,Shear Strain,Shear Stress,Torque
,,,,,,,,
,[rad/s],[Pa·s],[Pa],[Pa],[1],[%],[Pa],[mN·m]
1,628,126.61,57698,54710,0.948,1,795.33,3.6601
2,496,139.26,50688,46881,0.925,0.994,686.22,3.158
3,391,154.72,44272,41330,0.934,1,605.88,2.7882
4,309,173.14,38650,37003,0.957,1.01,538.77,2.4794
5,244,193.53,33363,33414,1.002,1.01,475.68,2.189
6,193,215.68,28535,30198,1.058,1,416.48,1.9166
7,152,240.2,24301,27274,1.122,0.997,364.36,1.6768
8,120,265.25,20426,24434,1.196,0.998,317.7,1.4621
9,94.8,291.8,17042,21788,1.278,0.997,275.9,1.2697
10,74.8,319.78,14116,19326,1.369,0.998,238.82,1.099
11,59.1,349.07,11608,17048,1.469,1,206.38,0.94974
12,46.6,379.22,9470.3,14942,1.578,1,176.97,0.81442
13,36.8,409.86,7658,13008,1.699,1,151,0.69487
14,29.1,440.4,6132.7,11241,1.833,1,128.03,0.58919
15,23,470.52,4862.3,9644.9,1.984,1,107.97,0.49685
16,18.1,500.08,3819.1,8219.4,2.152,1,90.593,0.4169
17,14.3,528.68,2970,6957.2,2.342,1,75.624,0.34802
18,11.3,555.34,2284,5843,2.558,1,62.73,0.28868
19,8.92,580.53,1738.7,4876.9,2.805,1,51.779,0.23829
20,7.04,603.94,1310.6,4045.6,3.087,1,42.533,0.19573
21,5.56,624.42,977.16,3330.9,3.409,1,34.717,0.15977
22,4.39,642.79,720.31,2727.7,3.787,1,28.213,0.12984
23,3.47,659.27,526.75,2222.9,4.22,1,22.842,0.10512
24,2.74,672.6,381.14,1800.1,4.723,1,18.399,0.084669
25,2.16,682.24,271.78,1448.2,5.329,1,14.734,0.067806
26,1.71,688.46,191.79,1158.2,6.039,1,11.739,0.05402
27,1.35,693.5,134.18,923.93,6.886,1,9.3353,0.042961
28,1.06,694.61,92.166,732.5,7.948,1,7.3822,0.033972
29,0.839,692.55,63.013,577.71,9.168,1,5.811,0.026742
30,0.662,686.56,42.473,452.85,10.662,1,4.5483,0.020931
31,0.523,679.11,28.104,354.09,12.599,1,3.5519,0.016346
32,0.413,672.08,18.548,276.91,14.929,1,2.7753,0.012772
33,0.326,661.61,11.909,215.37,18.085,1,2.157,0.0099262
34,0.257,653.73,8.1454,168.07,20.633,1,1.6827,0.0077435
35,0.203,643.87,5.3689,130.73,24.349,1,1.3084,0.0060213
36,0.16,635.63,3.0467,101.93,33.456,1,1.0198,0.0046929
37,0.127,623.71,2.247,78.968,35.144,1,0.79001,0.0036356
38,0.1,612.9,1.2979,61.276,47.21,1,0.61291,0.0028206

File: data/Offline/M3.csv
Point No.,Angular Frequency,Complex Viscosity,Storage Modulus,Loss Modulus,Loss Factor,Shear Strain,Shear Stress,Torque
,,,,,,,,
,[rad/s],[Pa·s],[Pa],[Pa],[1],[%],[Pa],[mN·m]
1,628,244.3,1.32E+05,78760,0.598,1,1535.2,7.0651
2,496,277.29,1.19E+05,68916,0.579,0.992,1364,6.277
3,391,319.09,1.08E+05,62780,0.581,1,1249.4,5.7499
4,309,369.76,98102,58600,0.597,1.01,1150.1,5.2926
5,244,428.63,88742,55337,0.624,1,1047.9,4.8225
6,193,496.65,80023,52432,0.655,0.997,954.19,4.3911
7,152,573.45,71722,49616,0.692,0.997,869.77,4.0026
8,120,660.33,63994,46805,0.731,0.998,791.24,3.6412
9,94.8,758.02,56830,43972,0.774,1,719.52,3.3112
10,74.8,867.2,50218,41113,0.819,1,649.48,2.9889
11,59.1,987.98,44116,38230,0.867,0.999,583.32,2.6844
12,46.6,1120.6,38513,35348,0.918,0.999,522.35,2.4038
13,36.8,1265.4,33405,32495,0.973,1,465.85,2.1438
14,29.1,1422.2,28779,29694,1.032,1,413.46,1.9027
15,23,1590.8,24622,26969,1.095,1,365.08,1.6801
16,18.1,1771.1,20919,24347,1.164,1,320.85,1.4765
17,14.3,1962.1,17643,21838,1.238,1,280.64,1.2915
18,11.3,2162.5,14766,19461,1.318,1,244.27,1.1241
19,8.92,2371,12264,17227,1.405,1,211.5,0.97331
20,7.04,2586.6,10107,15152,1.499,1,182.19,0.83845
21,5.56,2807,8262,13238,1.602,1,156.09,0.71833
22,4.39,3029.3,6698.3,11485,1.715,1,132.97,0.61191
23,3.47,3252.9,5386.9,9900.9,1.838,1,112.69,0.51861
24,2.74,3474.3,4295.2,8478.8,1.974,1,95.029,0.43732
25,2.16,3686.6,3390.4,7204.4,2.125,1,79.612,0.36637
26,1.71,3886.2,2648.6,6074.4,2.293,1,66.26,0.30493
27,1.35,4070.9,2048.6,5083.2,2.481,1,54.8,0.25219
28,1.06,4234,1567,4218.5,2.692,1,44.999,0.20708
29,0.839,4376.7,1185.2,3476.1,2.933,1,36.725,0.169
30,0.662,4491.2,887.06,2840.1,3.202,1,29.753,0.13692
31,0.523,4575.5,655.69,2301.6,3.51,1,23.932,0.11013
32,0.413,4641.7,482.1,1855.1,3.848,1,19.168,0.088208
33,0.326,4697.1,351.44,1490.4,4.241,1,15.313,0.07047
34,0.257,4743.2,254.08,1194.1,4.7,1,12.208,0.056183
35,0.203,4777.6,183.56,953.33,5.193,1,9.7086,0.044678
36,0.16,4789.7,131,757.18,5.78,1,7.6842,0.035362
37,0.127,4804.2,93.504,601.29,6.431,1,6.085,0.028003
38,0.1,4800.1,66.115,475.43,7.191,1,4.8001,0.02209
